Repository: Luke0331/GraphRAG

# 硅电池领域词典提取Pipeline

基于61篇硅电池相关文献，自动提取和构建专业领域词典的完整pipeline。

## 🎯 项目目标

从大量学术文献中自动提取硅电池领域的专业术语，构建结构化的领域词典，包含：
- 标准术语名称
- 同义词和别名
- 术语分类
- 可扩展的JSON格式

## 📋 Pipeline流程

### 第1步：预处理 - PDF转纯文本
- **输入**: 61篇PDF文献（位于`../zotero/`目录）
- **工具**: PyMuPDF (fitz)
- **输出**: `extracted_texts/`目录下的61个.txt文件
- **功能**: 高质量文本提取，支持双栏格式

### 第2步：自动提取 - 关键词挖掘
- **输入**: 提取的纯文本文件
- **工具**: KeyBERT + Sentence Transformers
- **输出**: `extracted_keywords.txt`
- **功能**: 自动识别技术术语和短语

### 第3步：人工精修 - 电子表格整理
- **输入**: 自动提取的关键词
- **工具**: Excel/Google Sheets
- **输出**: `curated_dictionary.xlsx`
- **功能**: 人工筛选、标准化和分类

File: domain_keywords/extracted_texts/Dhawan et al. - 2024 - Anti‐Reflective Graded‐Index Metasurface with Correlated Disorder for Light Management in Planar Sil.txt (part 1 of 2)
RESEARCH ARTICLE www.advopticalmat.de Anti-Reﬂective Graded-Index Metasurface with Correlated Disorder for Light Management in Planar Silicon Solar Cells Prerak Dhawan,* Maria Gaudig,* Alexander Sprafke, Peter Piechulla, Ralf B. Wehrspohn, and Carsten Rockstuhl Recently, many research eﬀorts have been dedicated to improving light coupling into solar cells and reducing optical losses. Promising candidates regarding scalability include direct nano-structuring of the absorber layer, anti-reﬂective (AR) coatings, or combining both, e.g., pyramidal textures with a conformal coating. However, many of these methods are either insuﬃcient or infeasible for application in thin solar cells. Moreover, approaches based on directly texturing the silicon interface simultaneously strongly increase surface recombination, thus degrading the electronic properties of the solar cell. To circumvent these issues, conformal graded-index metasurfaces with a correlated positional disorder for light trapping in solar cells are proposed and experimentally demonstrated in this contribution. When considered as a part of a prototypical solar cell geometry, a broadband reduction in reﬂection is observed that results in photocurrent enhancement. The combined consideration of disorder and conformal graded-index layers outperforms structures containing only one of these components. The computational guidance toward optimized designs promises to adjust the framework to other settings. The possibility for large-scale fabrication of the samples paves the way toward a future generation of supporting photonic structures in solar cells. P. Dhawan, C. Rockstuhl Institute of Theoretical Solid State Physics Karlsruhe Institute of Technology Kaiserstr. 12, 76131 Karlsruhe, Germany E-mail: prerak.dhawan@kit.edu M.Gaudig,A.Sprafke,P.Piechulla,R.B.Wehrspohn Instituteof Physics Martin LutherUniversity Halle-Wittenberg Heinrich-Damerow-Str.4,06120 Halle(Saale),Germany E-mail: maria.gaudig@physik.uni-halle.de C.Rockstuhl Instituteof Nanotechnology KarlsruheInstituteof Technology Kaiserstr.12,76131 Karlsruhe,Germany The ORCID identiﬁcation number(s) for the author(s) of this article can be found under https://doi.org/10.1002/adom.202302964  2024 The Authors. Advanced Optical Materials published by Wiley-VCH GmbH. This is an open access article under the terms of the Creative Commons Attribution-NonCommercial-NoDerivs License, which permits use and distribution in any medium, provided the original work is properly cited, the use is non-commercial and no modiﬁcations or adaptations are made. DOI: 10.1002/adom.202302964 1. Introduction Highly eﬃcient solar cells are a key com- ponent of our future energy supply, and their development is a prime societal chal- lenge. High eﬃciency is particularly impor- tant because the available land for the in- stallation of solar cells tends to be a lim- iting factor in the near future. One con- tribution to these developments by the op- tics community has been the development of supporting light management structures that improve light coupling to reduce op- tical reﬂection losses and light trapping to maximize absorption.[13] Promising candi- dates regarding scalability include directly nanotexturing the absorber, such as the prominent so-called black silicon texture for crystalline silicon (c-Si) solar cells.[4] This texture consists of stochastically ar- ranged nano- to micrometer-sized, tapered Si needles, giving rise to broadband and quasi-omnidirectional strong suppression of back reﬂection and light trapping close to the 4n2 limit.[4,5] However, nanotextures such as black silicon oftentimes degrade the electronic properties of the solar cell. Degradation occurs be- cause nanostructuring the absorber layer not only introduces ad- ditional defects through the fabrication process but also through the mere strong increase in surface area, thereby increasing the total number of defect sites.[4,6] These defect states increase the surface recombination current, ultimately reducing the output current and, thus, the eﬃciency of the solar cell. In a nutshell, while black silicon has excellent optical properties, this does not necessarily translate into increased short-circuit current because of predominant electrical losses. Recent research has shown that applying conformal thin ﬁlm coatings to passivate the texture electronically can almost fully recover the electrical degradation introduced by the fabrication process. However, since surface area enlargement is intrinsic to texturing the interface, surface recombination will always be higher compared to an untextured interface.[7,8] Therefore, planar interfaces are much more pre- ferred, and dedicated light management strategies using metallic grating structures,[9,10] photonic crystals,[11,12] nanospheres,[13,14] and many more were perceived to yield enhanced broadband ab- sorption enhancement.[15,16] Metasurfaces with high refractive index nanostructures have demonstrated exceptional broadband antireﬂection ef- Adv. Optical Mater. 2024, 12, 2302964 2302964 (1 of 10)  2024 The Authors. Advanced Optical Materials published by Wiley-VCH GmbH www.advancedsciencenews.com www.advopticalmat.de Figure 1. Artistic illustration of the light management structure considered here. The disordered GRIN metasurface consists of dielectric discs arranged in a nearly hyperuniform manner deposited on a polished silicon wafer. Then, a conformal graded-index coating above the disks is achieved by conformal deposition of layers with varying fractions of Al2O3 and TiO2. The inset in the ﬁgure compares the reﬂection from such a device with an unstructured bare GRIN coating, disordered nanodisk array, and a bare Si substrate. fect in silicon solar cells when arranged in a periodic lattice conﬁguration.[1720] While such periodic arrangements oﬀer out- standing scattering capabilities by utilizing resonant coupling in the system, the complexity of experimentally realizing periodic structures at industrial length scales remains challenging. This is because periodic metasurfaces often rely on electron-beam lithographic techniques for fabrication. While in perspective, an upscaling is possible using, e.g., nanoimprint techniques, the technology is not yet mature, and there remain technological challenges. Disordered metasurfaces provide a decent trade-oﬀ when compared to their periodic counterpart and can use a self-assembly approach for realizing large-scale samples.[2124] Recently, an alternative approach was suggested to obtain an all-dielectric graded-index (GRIN) nanostructure integrated on top of an unstructured, i.e., a planar, solar cell.[25] The design in- volves transformation optics and conformally maps a given tex- ture onto an equivalent structure with a planar interface as an ini- tial step. This procedure allows us to derive a dielectric layer with a spatially inhomogeneous refractive index distribution placed on top of the planar absorber layer that leads to similar scatter- ing features as its textured counterpart. However, this mapping is limited to two dimensions since conformal maps in three di- mensions are restricted to inversion, rotation, and translation, which do not capture the desired spatial features needed in the resulting device.[26] Even though not directly applicable, the structures designed with this approach gave inspiration to their 3D implementation. Two features of the novel top layer can be identiﬁed. First, the properties of the original texture responsible for light scattering translated to a spatial distribution of an inhomogeneous material at some spatial frequencies in the lateral direction. Second, reﬂec- tion suppression translated into a graded-index material in the normal direction. Combined with the ambition to exploit large- scale fabrication techniques for realization, a promising strategy is to identify a technological route to realize structures with these two features while ensuring that the actual design, and even the optimization, is done in the parameter space accessible in the fabrication process. The state-of-the-art technology we consider here to provide the structuring in the lateral direction is a self-organization process that realizes high-index nanodisks arranged in a nearly hyperuni- form disordered pattern on top of the absorber.[27,28] We realize the desired GRIN proﬁle by depositing a GRIN thin-ﬁlm coating via atomic layer deposition (ALD) in an ultrathin layer-by-layer fashion and varying the refractive index for each layer on top of the disordered pattern. The ﬁnal disordered GRIN metasurface is illustrated in Figure 1 with the inset ﬁgure showcasing the supe- rior reﬂectance suppression from one of the fabricated metasur- faces compared to reference structures. Our proposed design cir- cumvents the need for a conformal transformation and reduces Adv. Optical Mater. 2024, 12, 2302964 2302964 (2 of 10)  2024 The Authors. Advanced Optical Materials published by Wiley-VCH GmbH 21951071, 2024, 15, Downloaded from https://advanced.onlinelibrary.wiley.com/doi/10.1002/adom.202302964, Wiley Online Library on [19/06/2025]. See the Terms and Conditions (https://onlinelibrary.wiley.com/terms-and-conditions) on Wiley Online Library for rules of use; OA articles are governed by the applicable Creative Commons License www.advancedsciencenews.com www.advopticalmat.de Figure 2. SEM images of nearly hyperuniform disordered TiO2 nanodisks arrays a,b) and c,d) after deposition of the GRIN ﬁlm (t = 60 nm), with parameters [h, d, d] = [152.5, 235, 461] nm. e) Targeted refractive index proﬁle (solid line) of a planar GRIN coating with t = 60 nm and the corresponding experimentally realized proﬁle measured by spectroscopic ellipsometry (dashed line) at a wavelength of 𝜆= 650 nm. the problem of ﬁnding the optimal nominal geometric features for the metasurface and the graded-index proﬁle covering it. Sim- ilar nanostructures with a dielectric thin-ﬁlm coating have previ- ously been studied in a periodic lattice for their broadband antire- ﬂection eﬀect in silicon solar cells.[29,30] However, by considering a disordered arrangement of the scatterers and a smoothly vary- ing index distribution, we largely extend the applicability of such intricate structures. In this contribution, samples with diﬀerent geometrical di- mensions are fabricated, optically characterized, and compared to simulations. We show that our disordered GRIN metasurface can signiﬁcantly suppress back reﬂection and improve light trap- ping in a c-Si wafer compared to structures that implement only one of the two design strategies. While considered here to per- ceive a structure that improves the light management in solar cells, other application scenarios will also beneﬁt from such ma- terials. 2. Sample Fabrication Scheme 2.1. Correlated-Disorder TiO2 Nanodisk Arrays First, disordered TiO2 nanodisk arrays are fabricated on com- mercially available polished 200 μm ﬂoatzone silicon wafers (sample area 2  3 cm2) through our previously described self- organized colloid-based nanolithography method.[21,27] This ex- perimental method allows the deterministic variation of the fol- lowing three structural parameters: disk height h, diameter d, and mean center-to-center distance d. Figure 2a,b shows scanning electron microscopy (SEM) images of fabricated nanodisk arrays on c-Si wafer with parameters [h, d, d] = [152.5, 235, 461] nm before depositing the GRIN coating. The TiO2 disks homoge- neously cover the entire surface of the sample in a disordered arrangement with strong spatial correlations, classiﬁed as nearly- hyperuniform.[27] 2.2. Graded-Index Layer Deposition Next, a GRIN coating is applied onto the disordered nanodisk array. For this purpose, we sequentially deposit multiple ultra- thin (5 nm) layers, each with a diﬀerent composition of TiO2 and Al2O3, by ALD.[31,32] The respective composition determines the refractive index of the respective layer, thus enabling a mul- tilayer coating with refractive index adjustable in steps of 5 nm. The highest and lowest indices are ﬁxed by the materials avail- able to our ALD tool, i.e., TiO2 and Al2O3 with nTiO2 2.4 and nAl2O3 1.7, respectively. This routine allows us to experimen- tally realize transparent GRIN coatings with arbitrary and vir- tually smoothly varying index proﬁle along its thickness t with nAl2O3 n(t) nTiO2. The index proﬁle of a fabricated planar GRIN coating (t = 60 nm) comprising 12 layers on top of a Si wafer is plotted in Figure 2e. The experimentally realized linear index proﬁle, as an- alyzed by spectroscopic ellipsometry, and the target index proﬁle agree well and illustrate the congruence between the target and the actual index proﬁle. By changing the ratio of the deposited materials and the thick- ness of individual sub-layers, diﬀerent polynomial index proﬁles, e.g., quadratic or cubic, can be achieved. Such polynomial proﬁles are well explored in literature for broadband AR coatings.[3336] However, for simplicity, we choose to work with a linear pro- ﬁle. Moreover, we suspect that proﬁles of higher polynomial or- der will only incrementally change the overall broadband optical response of the ﬁnal structure, including the nanodisk array. A thickness of t = 60 nm of the GRIN coating is found to be opti- mal in terms of minimizing broadband reﬂection of the resulting GRIN metasurface, see discussion below. GRIN coatings such as in Figure 2e are deposited on the TiO2 disordered nanodisk arrays, resulting in our disordered GRIN metasurfaces. Figure 2c,d shows SEM images of the ﬁnal struc- ture after applying a GRIN coating onto the disordered nanodisk arrays shown in Figure 2a,b. In addition to the deposited GRIN Adv. Optical Mater. 2024, 12, 2302964 2302964 (3 of 10)  2024 The Authors. Advanced Optical Materials published by Wiley-VCH GmbH 21951071, 2024, 15, Downloaded from https://advanced.onlinelibrary.wiley.com/doi/10.1002/adom.202302964, Wiley Online Library on [19/06/2025]. See the Terms and Conditions (https://onlinelibrary.wiley.com/terms-and-conditions) on Wiley Online Library for rules of use; OA articles are governed by the applicable Creative Commons License www.advancedsciencenews.com www.advopticalmat.de Figure 3. a) Cross-sectional view (xz- and yz-plane) of the numerically generated structure with a GRIN coating. b) Top view (xy-plane) of the disordered array with GRIN coating. c) Angular-averaged structure factor S(q) extracted from experiment compared to S(q) of a simulated sample. The good agreement indicates the correct arrangement of the nanodisks in the simulations. The inset shows experimental S(q) for the same sample in 2D. coating of thickness t in the area between the nanodisks, we ﬁnd that the radius and height of the overgrown nanodisks have in- creased by t as well, indicating a successful conformal deposition onto the disordered nanodisk arrays, thus achieving the spatially (vertically and laterally) varying index proﬁle that we aimed for. 3. Theory 3.1. Structural Properties Cylindrically symmetric scatterers are numerically generated by ﬁrst obtaining the refractive index distribution of an individual scatterer in the xz-plane by solving Laplaces equation in space. Its solution yields the equipotential lines of constant refractive index. Details are given in the Supporting Information. This en- sures that each layer is conformally stacked over subsequent lay- ers with gradually varying indices along the normal and lateral directions. Such characteristic features in the inhomogeneous re- fractive index resemble typical structures obtained using Trans- formation Optics for wavefront shaping in ﬂat lenses[37,38] and planarized parabolic reﬂectors,[39,40] and are also essential for light trapping in our proposed structures.[25] The 2D structure is then rotated around the rotation axis of the nanocylinders to achieve a 3D index proﬁle of the scatterer, see Figure 3a. Such a design strategy is representative of the experimentally obtained structures described above. This is discussed in detail in the Sup- porting Information. To generate a disordered array of scatterers forming the meta- surface (Figure 3b), we quantify their arrangement using the structure factor S(q) given by S(q) = 1 N |||||| N  i eiqri |||||| 2 (1) where ri is the center position of the i-th scatterer among the other N scatterers while q represents reciprocal space vectors. To account for the statistics of disordered scattering interfaces, we generate a suﬃciently large computation of sample area 30 μm  30 μm. The disordered arrangement for the sample is ob- tained using a modiﬁed Random Sequential Adsorption (RSA) process.[27] Figure 3c plots its angular averaged structure factor S(q = |q|) (cyan circles). The numerically generated structure fac- tor is compared with its experimental counterpart (pink squares). We use in-house image-processing for extracting the particle cen- ters from the SEM images (ﬁeld-of-view 80 μm  80 μm) of fab- ricated samples, and then its structure factor S(q). Based on the good agreement in the structure factors, we ﬁnd that numerically generated disordered arrays statistically correspond well with our experimentally achieved ones. However, since systematic simu- lations of metasurface layer-stacks with cross-sectional areas as large as, e.g., 30 μm  30 μm or greater, are demanding, we em- ploy a recently published approach that allows us to use much smaller supercells for anti-reﬂection and light trapping in solar cells.[41] These small supercells are obtained using the collective coordinate method (CCM).[21,41,42] In short, we could show that using even a single CCM-optimized supercell as a standalone simulation object for ensemble averages or a large-scale sam- ple could reliably predict the optical response of large-scale dis- ordered systems with the beneﬁt of signiﬁcantly reduced com- putational eﬀort. The particle distribution shown in Figure 3b uses the structure factor obtained for the large sample (shown in Figure 3c) as a target for realizing CCM samples of cross-section 3 μm  3 μm. These are later used for an FDTD simulation. To get a ﬁnal material distribution for the disordered GRIN metasurface that can be considered in the simulations, each lattice coordinate is decorated with the previously identiﬁed refractive index distri- bution for an individual cylinder. More details are given in the Supporting Information. 3.2. Parameter Optimization Height h, diameter d, and mean distance d of the nanodisks, as well as GRIN coating thickness t, are our experimentally accessi- ble degrees of freedom to optimize the light management prop- Adv. Optical Mater. 2024, 12, 2302964 2302964 (4 of 10)  2024 The Authors. Advanced Optical Materials published by Wiley-VCH GmbH 21951071, 2024, 15, Downloaded from https://advanced.onlinelibrary.wiley.com/doi/10.1002/adom.202302964, Wiley Online Library on [19/06/2025]. See the Terms and Conditions (https://onlinelibrary.wiley.com/terms-and-conditions) on Wiley Online Library for rules of use; OA articles are governed by the applicable Creative Commons License www.advancedsciencenews.com www.advopticalmat.de Figure 4. Parallel-coordinate representation of the optimization for minimizing reﬂected photocurrent JR as a function of geometric parameters P = [h, d, t, Λ]. Solid lines (colored and light gray) depict complete GRIN metasurfaces, dashed lines depict bare nanodisk arrays without GRIN coating, and solid dark gray lines depict bare GRIN coatings without nanodisks. Additionally, the colored lines represent parameter sets P for which broadband reﬂection is suppressed below JR = 2.5 mA/cm2. erties of the disordered GRIN metasurfaces. We rely on a slightly simpler system to ﬁnd a set of starting values that will serve as the target for fabrication. We choose the periodic case (square lattice with pitch Λ) to ﬁnd optimal parameters since disordered geome- tries have considerably longer simulation runtimes, which is es- pecially undesirable when considering multidimensional param- eter runs. That periodic structure is called the GRIN metasurface. Furthermore, since our fabricated samples possess nearly hyper- uniform disorder, the scattering response of the periodic case will be representative for the disordered case in the long-wavelength limit due to a vanishing structure factor for small qs.[43] The objective function to be minimized is the reﬂected pho- tocurrent JR given as, JR(P) = e  1100nm 320nm ΦAM1.5G(𝜆)Φ(P, 𝜆)d𝜆 (2) where ΦAM1.5G is the solar global standard irradiation spectrum, and Φ(P, 𝜆) = R(P, 𝜆) is the reﬂection spectrum for a parameter set P = [h, d, t, Λ]. We perform a hyperparameter optimization to achieve insights on strong performing (low JR) Ps.[44] The re- sults are summarized in Figure 4 in a parallel-coordinates plot. Due to the nature of such an optimization problem, it is essen- tial to distinguish the parameter space when the complete GRIN metasurface is considered from the parameter space when it is not, i.e., we also consider the bare nanodisk array without GRIN coating as well as the planar GRIN coating without nanodisks. This guarantees striving for the optimum in each of these set- tings, a prerequisite for a fair assessment of the beneﬁts when combining nanodisks and GRIN coating to form a GRIN meta- surface. In Figure 4, we distinguish the diﬀerent cases by using diﬀerent line styles, see ﬁgure caption and inset. Moreover, Ps with rather small reﬂection losses (JR  2.5 mA/cm2) are colored, while all others (JR  2.5 mA/cm2) are (light) gray. The former are chosen for the experimental sample fabrication. Optimized (periodic) GRIN metasurfaces outperform un- coated nanodisk arrays as well as bare planar GRIN coatings, the minimal reﬂection currents are JR = 1.15 mA/cm2, JR = 1.80 mA/cm2, and JR = 4.26 mA/cm2, respectively. Comparing the tra- jectories of high-performing GRIN metasurfaces (colored solid lines) with high-performing uncoated nanodisk arrays (colored dashed lines), we observe that adding the GRIN coating leads to a lower sensitivity of JR on the remaining parameters, i.e., h, d, and Λ. Only a narrow range of Ps with t = 0 nm (no GRIN coat- ing) yield JRs comparable to the case achieved with GRIN coating of any given t. This indicates that adding the conformal GRIN coating relaxes the requirements of very ﬁne-tuned nanodisk ﬁlling fractions and heights. Indeed, we can conﬁrm this trend when extending our studies to include disorder, see discussion below. Concerning bare GRIN coatings (dark gray full lines), it is evi- dent that for continuously increasing the thickness beyond the largest value shown here (t = 70 nm), lower JRs may be ob- tained. However, as we observe in the experiment (see below), Adv. Optical Mater. 2024, 12, 2302964 2302964 (5 of 10)  2024 The Authors. Advanced Optical Materials published by Wiley-VCH GmbH 21951071, 2024, 15, Downloaded from https://advanced.onlinelibrary.wiley.com/doi/10.1002/adom.202302964, Wiley Online Library on [19/06/2025]. See the Terms and Conditions (https://onlinelibrary.wiley.com/terms-and-conditions) on Wiley Online Library for rules of use; OA articles are governed by the applicable Creative Commons License www.advancedsciencenews.com www.advopticalmat.de Figure 5. Experimental and simulated a) absorption and b) reﬂection spectra of a disordered GRIN metasurface with P = [153, 234, 60, 461] nm and the corresponding disordered bare nanodisk array, the bare GRIN coating and a bare Si substrate. c) Reﬂected and d) absorbed photocurrents JR and Jph for the same sample evaluated in diﬀerent spectral regions, respectively. The solid and dashed lines for each subﬁgure correspond to the experimentally measured and simulated results, respectively. this will not necessarily amount to an increased useful absorbed photocurrent since planar structures cannot couple to any scat- tering/diﬀraction channels, which is essential for enhanced ab- sorption in the near-infrared spectral range.[45,46] The optimal parameter sets P of GRIN metasurfaces and bare nanodisks are obviously diﬀerent, in particular, we note that adding the GRIN coating shifts the optimal pitch from Λ = 0.4 μm to Λ = 0.55 μm. However, the ﬁlling fraction, given by FF = 𝜋(d + 2t)2/4Λ2, remains comparable if not strictly equal. This em- phasizes that the superior response of nanodisks combined with GRIN coating cannot be trivially reproduced by nanodisks of the same pitch. 3.3. Optical Response of Disordered GRIN Metasurfaces The insights from the aforementioned parametric optimization are directly fed into the experimental fabrication as target param- eters. Since we fabricate disordered nanodisk arrays instead of pe- riodic ones, the mean nanodisk distance d is given by the pitch Λ, which will ensure similar scattering features in reciprocal space. Additionally, we perform full-wave simulations of the disor- dered structures. Once obtained, the disordered GRIN metasur- face is then placed on an airc-Si interface for a plane-wave il- lumination from above at normal incidence. Reﬂectance from that interface and absorption in the c-Si wafer are calculated as the primary quantities. We assume a 200 μm thick c-Si wafer and single-pass propagation of transmitted diﬀraction orders to calcu- late absorption. The absorbed photocurrent Jph and the reﬂected photocurrent JR for the disordered samples are evaluated using Equation 2 with Φ(P) being the absorption or the reﬂected spec- trum for the given geometric parameters P = [h, d, t, d], respec- tively. Dispersive material properties are taken from experimen- tal measurements and are discussed in the Experimental Section. 4. Results and Discussion In Figure 5, we show the experimental optical response of our best-performing disordered GRIN metasurface, with P = [h = 153, d = 234, t = 60, d = 461] nm, along with numer- ical simulations. Additionally, the response of the disordered nanodisk array, so before applying the GRIN coating, the bare GRIN coating, and the bare c-Si wafer are plotted. As expected, a GRIN coating increases the absorption in the c-Si wafer and eﬀectively suppresses back reﬂection, as shown in Figure 5a,b. Almost trivially, this is the case for a planar Si interface (yellow and magenta data) but accounts also for the structured case (cyan and dark blue data) for which the disor- dered GRIN metasurface can not only increase the absorption at short wavelengths, as is the case with bare GRIN coating, but also at longer wavelengths. This holds for the fabricated samples as well as for the numerical results. This can also be seen quan- titatively in Figure 5c,d where the absorbed and reﬂected pho- tocurrents JR and Jph, respectively, calculated using Equation (2) are decomposed into the contributions from the short and long spectral range. Measured reﬂectance, absorbance, and the corre- sponding photocurrents contain all the major features predicted by the simulations, indicating the accuracy of our numerical ap- proach. Noticeable deviations from the simulations are only ob- served for 𝜆 1 μm where the measured reﬂectance increases for all samples due to rear side reﬂection. This was not accounted for in the simulations. Consequently, this increases the absorp- tion in the wafer beyond the single-pass absorption. Thus, the measured absorption is greater than the simulated. For the wave- length range 0.320.55 μm, the individual scattering elements contribute more to the overall response than their arrangement statistics for d = 461 nm, due to the wavelength range being com- parable to the mean interparticle distance. The current densities (absorbed and reﬂected) of the fabricated samples agree well with the simulations, thus indicating the mean height and diameter of the deposited nanodisks and thickness of the gradient layer coating match well with the simulations. The anti-reﬂective fea- tures of the graded-index are most intuitive in this spectral re- gion, as the smooth variation in the refractive index decreases the impedance mismatch between air and c-Si. Due to the short absorption depth of silicon (2 μm) in this spectral range, en- hanced light incoupling is suﬃcient to increase absorption, as Adv. Optical Mater. 2024, 12, 2302964 2302964 (6 of 10)  2024 The Authors. Advanced Optical Materials published by Wiley-VCH GmbH 21951071, 2024, 15, Downloaded from https://advanced.onlinelibrary.wiley.com/doi/10.1002/adom.202302964, Wiley Online Library on [19/06/2025]. See the Terms and Conditions (https://onlinelibrary.wiley.com/terms-and-conditions) on Wiley Online Library for rules of use; OA articles are governed by the applicable Creative Commons License www.advancedsciencenews.com www.advopticalmat.de Figure 6. Decomposition of reﬂection losses JR of disordered GRIN metasurfaces and bare disordered nanodisk arrays for a) the wavelength range 0.320.55 μm and b) (0.551.1 μm). For each subﬁgure, the left-side bars represent contributions of diﬀused reﬂection, whereas the right-side bars represent contributions of specular reﬂection. Each color represents a sample with diﬀerent geometric parameters given by P = [h, d, t, d]. The solid and dashed bounding boxes indicate structures with and without the graded-index coating, respectively. can be seen by the light-colored bar plots for bare GRIN coating and disordered GRIN metasurface (shown in magenta and dark- blue respectively). For the wavelength range 0.551.1 μm, where the presence of correlated disorder inﬂuences overall scattering, the current den- sities of the fabricated disordered metasurface also correspond well with the simulations, indicating that the particle statistics from the experiments align closely with the simulated data. The superior optical properties of our disordered GRIN meta- surface can be understood when considering not just one such fabricated sample but rather multiple samples with diﬀerent pa- rameters. Figure 6 summarizes these properties for multiple pa- rameter sets by decomposing the reﬂected photocurrent of the simulated nanodisk samples into its specular and diﬀused com- ponents for diﬀerent spectral regions. For the wavelength range 0.320.55 μm, diﬀused back reﬂec- tion starts to dominate the overall scattering for increasing inter- particle distance. This is indicated by larger JR, diﬀuse in compari- son to JR, specular for increasing d from bottom to top in Figure 6a. In this spectral region, the wavelength is comparable to the mean-interparticle distance as well as the height and diameter of the scatterers. The contribution to the diﬀused back reﬂection is then due to large individual scatterer response as well as their disordered arrangement (large S(q) for q 2𝜋d, as shown in Figure 3c. While good suppression of reﬂection for 𝜆 0.45 μm can already occur from having a smoothly varying refractive index along the normal direction, reﬂection suppression for 0.45 μm  𝜆 0.55 μm depends on having features along the lateral direc- tion, like the dielectric nanodisks in the sample, as they are well- known to preferentially scatter light due to their ability to manip- ulate multipolar Mie resonances in a broadband manner by tun- ing their geometrical parameters.[17,47] These lateral features also have a strong light trapping eﬀect, as they yield a greater absorp- tion when compared to a bare GRIN coating by exciting higher diﬀraction orders in the absorbing layer that have a longer op- tical path length. The disordered GRIN metasurface capitalizes on both aspects by having conformally varying index along both normal and lateral directions above the disordered nanodisks. Consequently, the reﬂectance of the disordered GRIN metasur- face in this spectral region (shown in Figure 6a) is reduced from both specular and diﬀused components. This reduction extends beyond what is observed in its bare disordered nanodisk counter- part and holds for all the geometric parameters in Figure 6. This observation is consistent with the light trapping eﬀect obtained from a spatially inhomogeneous material distribution obtained from conformal transformation optics.[25] In contrast, for 0.551.1 μm, where the lateral features are not resolved by the incident wavelength, backscattering is lim- ited to only small angles due to S(q 0) = 0 for nearly hyper- uniform particle arrangement, as evident in Figure 3c. In other words, suppressed long-wavelength density ﬂuctuations of the sample allow the system to act as an eﬀectively homogeneous medium, with ideally no diﬀused backscattering, thus explain- ing the specular contribution JR, specular overpowering the diﬀused one JR, diﬀused.[43] This trend is equally applicable to the disordered GRIN metasurface. Such a response is not expected either from a bare GRIN coating of similar thickness as it will act as a perfect in-coupler at shorter wavelengths but will lose out on this advan- tage in the longer wavelength range due to increased reﬂection, or from the bare nanodisks as explained earlier. The disordered GRIN metasurface clearly utilizes the advantageous properties of both the disordered nanodisk array and the GRIN coating by act- ing as an eﬃcient anti-reﬂective structure at short as well as long wavelengths and, at the same time, as an eﬃcient light trapping structure at long wavelengths. To gain a better insight into how the geometric parameters inﬂuence the overall performance of the disordered GRIN meta- surface, we fabricate multiple such metasurfaces with varying geometrical parameters and compare their optical response with simulations. The aggregated results in Figure 7 show the pho- Adv. Optical Mater. 2024, 12, 2302964 2302964 (7 of 10)  2024 The Authors. Advanced Optical Materials published by Wiley-VCH GmbH 21951071, 2024, 15, Downloaded from https://advanced.onlinelibrary.wiley.com/doi/10.1002/adom.202302964, Wiley Online Library on [19/06/2025]. See the Terms and Conditions (https://onlinelibrary.wiley.com/terms-and-conditions) on Wiley Online Library for rules of use; OA articles are governed by the applicable Creative Commons License www.advancedsciencenews.com www.advopticalmat.de Figure 7. a) Reﬂected and b) absorbed photocurrent of samples for varying height, diameter, and particle density of the nanodisks. For simplicity, only the variation in diameter is shown here. The empty and ﬁlled markers represent results from the experiments and simulations, respectively. The absorbed and reﬂected photocurrent were evaluated in the wavelength range [0.321.1] μm. c) Wavelength-dependent simulated absorbance and reﬂectance spectrum represented by purple and olive green data points in (a) and (b) from a disordered GRIN metasurface with parameters, P = [153, 234, 60, 461] nm and P = [195, 361, 60, 577] nm, respectively. d) Spectra with the same parameters as in (c) but with t = 0 nm tocurrent for all the samples fabricated with and without a GRIN coating (t = 60 nm). Height (50 nm h 210 nm), diameter (130 nm d 370 nm), and mean distance (240 nm d 600 nm) are varied. However, for simplicity, we only show the variation in diameter. This choice of parameters is well-justiﬁed by the ﬁndings of Figure 4, considering near-optimal reﬂectance for its periodic counterpart. Each solid marker of a given color in the ﬁgure represents a simulated sample with unique P, while the outlined marker of the same color represents the experimental value extracted from optical measurement. For better readability, we only highlight the samples with red circled markers, while faint colors represent the other samples. We see a reasonable agreement between experimentally measured spectra and sim- ulated spectra for structures with and without the graded-index layer, not only for a single fabricated sample but for a wide range of parameter variations. As prompted by the periodic simulations, the optical response is expected to depend on these geometrical parameters sensitively, and, therefore, it is only ex- pected to become more prominent when considering disordered systems. However, a better agreement is generally seen for struc- tures with the graded-index coating, as the conformally varying index relaxes the constraint of precisely extracting every geomet- rical detail from a fairly large SEM image of the experiment. While the disordered nanodisk array performs comparably to the bare GRIN coating for a few parametric values only, our pro- posed disordered GRIN metasurface consistently outperforms both alternative strategies for all considered parameter combi- nations. This indicates robustness to small geometric variations and was already alluded to in the periodic simulations described above. We ﬁnd the best performing sample for the GRIN meta- surface, as shown in Figure 7 by purple markers (and shown in Figure 5), to increase Jph in the c-Si by 14% and 47% when com- pared to disordered nanodisk array and bare Si substrate, respec- tively. Likewise, JR decreases by 66% and 83% when compared to disordered nanodisk array and bare Si substrate, respectively. Figure 7c,d elaborates on how our proposed structures are nearly immune to minor geometric changes by comparing two diﬀerent devices with parameters P = [153, 234, 60, 461] nm (shown with purple) and P = [195, 361, 60, 577] nm (shown with olive green) in the top ﬁgure and their respective structures with t = 0 nm in the bottom ﬁgure. While the cumulative current-loss and the photocurrent for the purple and olive devices are com- parable for the disordered GRIN metasurface, the same samples for the disordered nanodisk array have larger diﬀerences. This diﬀerence can be seen in the absorption and reﬂection spectra where the purple and olive samples for disordered nanodisk array clearly possess diﬀerent scattering features. The olive structure has a pronounced reﬂection around 𝜆0.5 μm due to the dif- fused contribution as this length-scale is smaller than its mean- interparticle distance and a suppressed specular (and diﬀused) reﬂection in the long-wavelength range. In contrast, the purple structure predominantly has specular contribution beyond 𝜆 d = 0.46 𝜇m with a pronounced increase at longer wavelengths. For the disordered GRIN metasurface, the olive green and the purple samples possess similar scattering features since both can suppress specular and diﬀused reﬂection broadband. Obviously, and similar to the disordered nanodisk array, the only notable discrepancy is due to the shifted peak in the olive green sample, which is attributed to a larger mean interparticle distance for the sample. The periodic optimization can then serve as an informed guess for ﬁrst ﬁnding the range wherein most of the disordered GRIN metasurface will possess the superior broadband optical Adv. Optical Mater. 2024, 12, 2302964 2302964 (8 of 10)  2024 The Authors. Advanced Optical Materials published by Wiley-VCH GmbH 21951071, 2024, 15, Downloaded from https://advanced.onlinelibrary.wiley.com/doi/10.1002/adom.202302964, Wiley Online Library on [19/06/2025]. See the Terms and Conditions (https://onlinelibrary.wiley.com/terms-and-conditions) on Wiley Online Library for rules of use; OA articles are governed by the applicable Creative Commons License www.advancedsciencenews.com www.advopticalmat.de response and later using this range for fabricating any sample with the disordered arrangement within this parametric range. 5. Conclusion We suggest equipping a dielectric nanodisk array of strongly cor- related disorder with a GRIN coating for superior broadband re- ﬂection suppression and simultaneous absorption enhancement in c-Si solar cells. The design parametrization for the gradient in- dex was inspired by transformation optics owing to the smooth spatial variations in its resulting refractive index proﬁle and from the current technological state of the art. The devices are real- ized with cutting-edge techniques for conformal thin-ﬁlm depo- sition and
