Repository: Luke0331/GraphRAG

# 硅电池领域词典提取Pipeline

基于61篇硅电池相关文献，自动提取和构建专业领域词典的完整pipeline。

## 🎯 项目目标

从大量学术文献中自动提取硅电池领域的专业术语，构建结构化的领域词典，包含：
- 标准术语名称
- 同义词和别名
- 术语分类
- 可扩展的JSON格式

## 📋 Pipeline流程

### 第1步：预处理 - PDF转纯文本
- **输入**: 61篇PDF文献（位于`../zotero/`目录）
- **工具**: PyMuPDF (fitz)
- **输出**: `extracted_texts/`目录下的61个.txt文件
- **功能**: 高质量文本提取，支持双栏格式

### 第2步：自动提取 - 关键词挖掘
- **输入**: 提取的纯文本文件
- **工具**: KeyBERT + Sentence Transformers
- **输出**: `extracted_keywords.txt`
- **功能**: 自动识别技术术语和短语

### 第3步：人工精修 - 电子表格整理
- **输入**: 自动提取的关键词
- **工具**: Excel/Google Sheets
- **输出**: `curated_dictionary.xlsx`
- **功能**: 人工筛选、标准化和分类

File: domain_keywords/extracted_texts/Liu - 2022 - Light-induced activation of boron doping in hydrogenated amorphous silicon for over 25% efficiency s.txt (part 1 of 2)
Articles https://doi.org/10.1038/s41560-022-01018-5 1Research Center for New Energy Technology, Shanghai Institute of Microsystem and Information Technology (SIMIT), Chinese Academy of Sciences (CAS), Shanghai, China. 2Zhongwei New Energy (Chengdu) Company, Sichuan, China. 3School of Engineering, The Australian National University, Canberra, Australia. 4King Abdullah University of Science and Technology (KAUST), KAUST Solar Center (KSC), Thuwal, Saudi Arabia. 5Institute of Photovoltaics, Southwest Petroleum University, Chengdu, China. 6College of Energy, Soochow Institute for Energy and Materials Innovations (SIEMIS), Soochow University, Suzhou, China. 7School of Materials Science and Engineering, Jiangsu Collaborative Innovation Center of Photovoltaic Science and Engineering, Changzhou University, Changzhou, China. 8College of Minerals Processing and Bioengineering, Central South University, Changsha, China. 9Tongwei Solar Company, Sichuan, China. 10UISEE Technologies (Shanghai) Company, Shanghai, China. 11State Key Laboratory of Functional Materials for Informatics, Shanghai Institute of Microsystem and Information Technology, Chinese Academy of Sciences, Shanghai, China. 12These authors contributed equally: Wenzhu Liu, Jianhua Shi, Liping Zhang, Anjun Han. e-mail: wenzhu.liu@mail.sim.ac.cn; z.x.liu@mail.sim.ac.cn H ydrogenated amorphous silicon (a-Si:H) is a technologically important semiconductor for transistors, batteries and solar cells14. It has a long history of use in photovoltaic applica- tions as it offers a low defect density and tunable conduction type57. These optoelectronic advantages strongly rely on configurations of hydrogen and silicon in the three-dimensional space (described by the radial distribution function8) and thus precise control of its microscopic structure911 is a critical factor towards achieving good devices. As boron is a trivalent element, it is challenging to estab- lish four-coordinated BSi4 compounds in the disordered a-Si:H matrix; reported approaches, which are focused on eliminating invalid SixBHy doping configurations (Supplementary Fig. 1), include optimizing the B2H6 flow rate and post-deposition anneal- ing. However, a lack of understanding of the complicated conduc- tion mechanism of boron-doped a-Si:H (p-a-Si:H) has obstructed the full potential of relevant optoelectronic devices. We find that light soaking is a fast means to improving dark con- ductance (σdark) of p-a-Si:H thin films. Our results indicate that a portion of hydrogen atoms is captured by tetravalent-coordinated boron atoms in the silicon network to form weak BHSi compo- nents, which diminishes the efficient BSi4 doping. We demonstrate that the key function of light soaking is to promote the diffusion and hopping of these weakly bound hydrogen atoms, so that efficient BSi4 doping is activated. As a consequence of the improved field passivation and conductivity of p-a-Si:H, we achieve a high power conversion efficiency (PCE) of 25.18% with an open-circuit volt- age (Voc) and fill factor (FF) of 749 mV and 85.42%, respectively, on a 244.63 cm2 amorphous/crystalline silicon heterojunction (SHJ) solar cell. Moreover, our 60-cell modules exhibit a robust operating stability that successfully passes IEC 60068-2-78 (damp-heat degra- dation at 85 C and 85% relative humidity, DH85) and IEC 61215- 2:2016 (thermal cycle degradation between 40 C and 85 C with applied current at 100% Impp (current at the maximum power point) at the rising edge of temperature) even after threefold-time-long aging standards. Observation of light-induced dark conductivity increase Since 1977, light soaking of micrometre-thick a-Si:H films has been widely studied in the research field of a-Si:H thin-film solar cells, but only a small number of works pay attention to its effect on thin a-Si:H films, particularly in the research field of SHJ solar cells12,13. Although a few researchers report that light soak- ing improves the FF of SHJ solar cells by a magnitude of 0.7%abs (ref. 14), the fundamental underlying mechanisms are still unclear, which attracts broad interest in the research fields of optoelectron- ics. We use in situ methods to monitor the time-dependent changes Light-induced activation of boron doping in hydrogenated amorphous silicon for over 25% efficiency silicon solar cells Wenzhu Liu 1,12 , Jianhua Shi1,2,12, Liping Zhang1,2,12, Anjun Han1,2,12, Shenglei Huang1, Xiaodong Li1, Jun Peng 3, Yuhao Yang1, Yajun Gao4, Jian Yu5, Kai Jiang1, Xinbo Yang6, Zhenfei Li1, Wenjie Zhao1, Junlin Du1,2, Xin Song 7, Jun Yin 4, Jie Wang8, Youlin Yu1, Qiang Shi1, Zhixin Ma1, Haichuan Zhang2,9, Jiajia Ling10, Lujia Xu 4, Jingxuan Kang4, Fuzong Xu4, Jiang Liu4, Hanyuan Liu2,9, Yi Xie2,9, Fanying Meng1,2, Stefaan De Wolf 4, Frédéric Laquai 4, Zengfeng Di11 and Zhengxin Liu 1,2,9  Recent achievements in amorphous/crystalline silicon heterojunction (SHJ) solar cells and perovskite/SHJ tandem solar cells place hydrogenated amorphous silicon (a-Si:H) at the forefront of photovoltaics. Due to the extremely low effective doping efficiency of trivalent boron in amorphous tetravalent silicon, light harvesting of aforementioned devices is limited by their fill factors (FFs), a direct metric of the charge carrier transport. It is challenging but crucial to develop highly conductive doped a-Si:H with minimal FF losses. Here we report that light soaking can efficiently boost the dark conductance of boron-doped a-Si:H thin films. Light induces diffusion and hopping of weakly bound hydrogen atoms, which activates boron doping. The effect is reversible and the dark conductivity decreases over time when the solar cell is no longer illuminated. By implementing this effect to SHJ solar cells, we achieved a certified total-area power conversion efficiency of 25.18% with a FF of 85.42% on a 244.63 cm2 wafer. Nature Energy | VOL 7 | May 2022 | 427437 | www.nature.com/natureenergy 427 Articles Nature Energy of p-a-Si:H thin films during illuminations. The films are deposited on quartz glasses, followed by evaporating silver strips to form the transfer-length-method structures. The in situ currentvoltage data (Fig. 1a) show that σdark of the p-a-Si:H thin film steadily increases during 1 sun illumination, reaching σdark/σdark0  4.71 (σdark0 is dark conductance before light soaking) after 30 min. This phenomenon is strikingly in contrast to the light-induced degradation of σdark observed in thick intrinsic, p- and n-type a-Si:H films1517. It sup- ports the perspective that accumulated stress in thick films plays an important role in the StaeblerWronski effect18, as the maximum stress is roughly proportional to the film thickness. This indicates the effect of light soaking exhibits a scaling behaviour, where the StaeblerWronski effect gradually transitions to a different effect as the thickness declines. After turning off the illumination, σdark gradually decays (close) to its initial value after more than 1,000 min (Fig. 1b). Such a decay behaviour fits well to a combination of the Debye and WilliamsWatts models (Fig. 1c), Δσdark (t) = ΔσD exp [ (t/τD)βD ] + ΔσWW exp [ (t/τWW)βWW ] , (1) The terms ΔσD, ΔσWW and τD, τWW are constant coefficients and characteristic time constants of the Debye and WilliamsWatts mod- els, respectively. The term t is the decay time in the dark. Detailed parameters are summarized in Supplementary Table 1. The Debye model with βD = 1 describes free diffusion, whereas the Williams Watts model with 0  βWW  1 describes a continuous-time random walk composed of alternating steps and pauses19. Examples of the WilliamsWatts model include the spin-correlation in CuMn and 0 15 30 45 60 75 90 105 3.0  107 2.5  107 2.0  107 1.5  107 1.0  107 5.0  108 0 2.5  107 2.0  107 1.5  107 1.0  107 5.0  108 0 104 103 102 101 100 101 102 103 0 0.2 0.4 0.6 0.8 1.0 30 min 20 min 10 min 5 min 3 min 2 min 1 min 0.5 min 0.25 min 0 min Current (A) Current (A) Voltage (V) 0 15 30 45 60 75 90 105 Voltage (V) 0 min 33 min 3 min 63 min 6 min 123 min 9 min 213 min 12 min 743 min 15 min 1,143 min 18 min 21 min 24 min 27 min b Normalized σdark Decay time in the dark (min) Experimental Debye model WilliamsWatts model Summation a c Fig. 1 | Observation of the light-induced dark conductivity increase. a, Dark currentvoltage evolution of p-a-Si:H thin film as a function of light soaking time under 1 sun illumination (100 mW cm2 at 25 C). The curves are linear fits through the origin (0, 0). b, Dark currentvoltage evolution of light-soaked p-a-Si:H thin film as a function of time in the dark following light soaking. The curves were fitted using equation (1), where the derived results are summarized in Supplementary Table 1. c, Normalized decay of Δσdark fits to a combination of Debye model and WilliamsWatts model. Nature Energy | VOL 7 | May 2022 | 427437 | www.nature.com/natureenergy 428 Articles Nature Energy AgMn, spin glass transition in BaFe12O19, dielectric relaxation in K0.3MoO3, spin-lattice relaxation in κ-(ET)2Cu[N(CN)2]Br (here ET represents bis(ethylenedithio)tetrathiafulvalene), specific heat in FexZr1x and hydrogen relaxation in a-Si (refs. 2025). The good fitting in Fig. 1c suggests an effect that is different to the StaeblerWronski effect and mediated by two independent mechanisms that control the fast Debye relaxation and the slow WilliamsWatts relaxation, respectively. Mechanism underlying the light-induced changes To determine the implicit mechanisms of aforementioned Debye and WilliamsWatts relaxation, we investigate the hydrogen dis- tributions in p-a-Si:H thin films by time-of-flight secondary ion mass spectrometry (TOF-SIMS). The H spectra (Fig. 2a) show that 30 min annealing at 180 C only slightly changes the hydrogen content in intrinsic a-Si:H (i-a-Si:H), by contrast, the same anneal- ing process expels at least 21.3% of the hydrogen content from p-a-Si:H. As shown in Supplementary Fig. 2, TOF-SIMS spectra also reveal that room-temperature oxidation of an i/p-a-Si:H stack hardly changes the hydrogen content in the i-a-Si:H film, however, the same oxidation process expels 17.1% of the hydrogen content in p-a-Si:H from the inside to the surface. Based on these findings, we conclude that the boron doping plays a crucial part in the forma- tion of metastable hydrogen configurations in p-a-Si:H. We next consider the migration barriers of hydrogen atoms to understand the possible binding configurations of aforementioned metastable hydrogen. Structural relaxations observed displacement of four-coordinated silicon atoms by boron atoms shorten the bonds from 2.35 Å to 2.07 Å (Supplementary Fig. 3), well consistent with the results of Pandey and colleagues26. Further simulations demon- strate that these BSi4 sites have a large probability of attracting hydrogen atoms to form metastable BHSi configurations when diffusive hydrogen atoms pass by (Supplementary Fig. 4), which is in agreement with the nuclear magnetic resonance signal27 and rel- evant simulations26,28. As a consequence, conductance of p-a-Si:H is expected to decline due to reduction in the quantity of BSi4 (ref. 26). Transition-state surveys (Fig. 2b,c) prove that the hop- ping barriers of hydrogen from BHSi and SiHSi to adjacent SiHSi are 0.88  0.16 eV (A to B in Fig. 2b) and 0.64  0.16 eV (B to C in Fig. 2b), respectively; reversely, the hopping barriers of hydrogen from SiHSi to SiHSi and BHSi are 0.42  0.12 eV (C to B in Fig. 2b) and 0.61  0.15 eV (B to A in Fig. 2b), respec- tively. Consideration of the barriers (the energy difference between A and C is 0.46 eV) in Fig. 2c and the binding energy of hydrogen in SiHSi (0.51.05 eV) concludes29,30 that the binding energy of trapped hydrogen in BHSi is about 0.961.51 eV, noticeably lower than those (3 eV) of SiH bonds, which accounts for why much more metastable hydrogen configurations exist in p-a-Si:H than in i-a-Si:H (inferred from Fig. 2a). When light soaking under 1 sun illumination provides photons with energy over 0.88 eV, huge amounts of Si3BH should be converted to BSi4 via the hydrogen hopping mechanism (or the tunnelling mechanism31 at tempera- tures below 60 K) illustrated in Fig. 2b, resulting in improvement of σdark as has been confirmed in Fig. 1a. The microscopic migra- tions in Fig. 2b are consistent with the light-induced formation of SiHSi configurations32. The mechanistic understanding is also evident in optoelec- tronic analysis. We prepared symmetric structures of p-a-Si:H/i-a-S i:H/n-c-Si/i-a-Si:H/p-a-Si:H (here n-c-Si represents n-type c-Si) and i-a-Si:H/n-c-Si/i-a-Si:H, whose injection-dependent effective minority carrier lifetimes (τeff) were measured before and after 2 h light soaking under 1 sun illumination, as well as that after 15 min annealing at 180 C. The right graph in Fig. 2d shows that the τeff of p-a-Si:H/i-a-Si:H/n-c-Si/i-a-Si:H/p-a-Si:H increased substan- tially after light soaking and then returned to initial values after the annealing. The recombination rate at the a-Si:H/c-Si interface satisfies a closed-form expression in case of high illumination, which can be fitted by the model of Olibet and colleagues30; by modelling the τeff at injection 1.0  1015 cm3, we determined that light soaking increased (decreased) the surface charge density Qs (the interface dangling-bond density Ns) from 3.0  1010 cm2 (2.1  109 cm2) to 3.8  1010 cm2 (1.4  109 cm2), and then anneal- ing decreased (increased) the Qs (Ns) back to 3.0  1010 cm2 (2.0  109 cm2). As a control, the left graph in Fig. 2d shows that the τeff of i-a-Si:H/n-c-Si/i-a-Si:H almost remained constant after either light soaking or annealing, which demonstrates that the variation in τeff in the right graph must originate from p-a-Si:H. According to Sinton and co-workers33, pseudo FFs (PFFs) of silicon solar cells take into account the effect of chemical passivation. We probed the PFF of the device Ag/IWO/p-a-Si:H/i-a-Si:H/n-c-Si/i-a-Si:H/n-a-Si:H/ IWO/Ag (where IWO is tungsten-doped indium oxide) before and after 2 h light soaking under 1 sun illumination, as well as that after 15 min annealing at 180 C. The inset of Fig. 2d finds that the PFF maintains a PFF of 86.4% regardless of light soaking and annealing. This demonstrates that the decrease in Ns has a negligible impact on chemical passivation, probably due to the small order of magnitude of Ns itself. On the other hand, ultrafast and broadband transient absorption signals (Fig. 2e) indicate that light soaking increases the mobility of photon-generated carriers from 7.10  103 cm2 V1 s1 to 1.81  102 cm2 V1 s1 in p-a-Si:H. This probably results from less scattering of carrier transport in the p-a-Si:H network, thanks to the global decline of strain-induced gap states from BHSi con- figurations26. Consideration of these light-induced enhancements to σdark, Qs and the carrier mobility leads to the conclusion that the light-induced dark conductivity increase stems from activation of boron doping via hydrogen movements. In this regard, we further ascribe the decay of σdark in Fig. 1c to the detrimental reconstruc- tion of BHSi configurations, as the binding energy of hydrogen in BHSi is 0.46 eV higher than that in SiHSi. In accordance, the fast Debye and slow WilliamsWatts relaxations (Fig. 1c) are attributed to incorporation of fast diffusive hydrogen and slow hop- ping hydrogen into the BSi bonds, respectively, forming invalid boron doping BHSi that has negative effects on the σdark as has been confirmed in Fig. 1b. We next distinguish the weakly bound hydrogen atoms from the normal SiH bonds in p-a-Si:H to strengthen the mechanism underlying the light-induced dark conductivity increase. Figure 3a illustrates the preparation of p-a-Si:H films for TOF-SIMS, Fourier-transform infrared spectroscopy (FTIR) and currentvolt- age characterizations. The capping of an IWO layer on the p-a-Si:H is to mimic the structure of SHJ solar cells, which may have an effect on the redistribution dynamics of hydrogen atoms during the annealing process. TOF-SIMS signals (Fig. 3b) find 2 h annealing at 180 C reduced 20% of the hydrogen content in the p-a-Si:H film, whereas the content of silicon and boron (almost) remained unchanged. By contrast, Fig. 3c finds that all of the wagging, bend- ing and stretching intensities of the normal SiH bonds (almost) remain unchanged after the same annealing process. A comparison between the TOF-SIMS signals of hydrogen atoms and the FTIR spectra of SiH bonds unambiguously demonstrates that relatively low-temperature (180 C) annealing merely expels weakly bound hydrogen atoms from the p-a-Si:H film while the normal SiH bonds are hardly affected. The light-induced enhancement of dark conductance of the p-a-Si:H film is plotted as a function of the annealing time at 180 C in Fig. 3d, evidently, the σdark/σdark0 gradu- ally declined to 1 due to the exhaustion of weakly bound hydrogen atoms during the prolonged annealing. This definitely proves the light-induced dark conductivity increase and boron doping activa- tion does stem from weakly bound hydrogen atoms rather than nor- mal SiH bonds in the p-a-Si:H. According to Pandey and colleagues26, there exist a host of pos- sible configurations of weakly bound hydrogen atoms with respect Nature Energy | VOL 7 | May 2022 | 427437 | www.nature.com/natureenergy 429 Articles Nature Energy to boron atoms in the complicated p-a-Si:H network, such as weak hydrogen atoms nearby BSi4 doping, boron dimers and boron clusters and so on. By changing the flow rate of B2H6 during the film deposition, we fabricated four p-a-Si:H films on quartz glasses, their currentvoltage characteristics are shown in Supplementary Fig. 5a. We find that dark conductance (Supplementary Fig. 5b) gradually 0 0.3 0.6 0.9 1015 1016 1015 1016 1 2 101 102 103 104 101 102 103 104 0.001 0.002 0.003 0.004 0.005 0.006 0.007 40 50 60 70 80 90 100 110 2.8  104 2.1  104 1.4  104 7.0  103 0 2.8  104 2.1  104 1.4  104 7.0  103 0 Counts Counts Etching depth (nm) 40 50 60 70 80 90 100 110 Etching depth (nm) i-a-Si:H (as-prepared) i-a-Si:H (annealed) IWO IWO p-a-Si:H p-a-Si:H (as-prepared) p-a-Si:H (annealed) IWO IWO 0 A to B (forward) B to A (reverse) B to C (forward) C to B (reverse) 0.4 0.8 1.2 1.6 Barrier (eV) Forward Forward Reverse Reverse Initial Si3-B-H A B C B-Si4 B-Si4 i-a-Si:H Energy (eV) A B C TS1 TS2 Hopping Hopping τeff (ms) Injection level (cm3) As prepared Light soaked Annealed a b c d e 85.5 As prepared Light soaked Annealed 86.0 86.5 87.0 87.5 PFF (%) Carrier density (cm3) Carrier density (cm3) 3.83  1018 6.67  1018 9.62  1018 1.40  1019 3.80  1018 6.57  1018 9.58  1018 1.44  1019 T/T (a.u.) Time (ps) Injection level (cm3) Time (ps) Fig. 2 | Mechanisms underlying the light-induced dark conductivity increase and boron doping activation. a, H profiles of i-a-Si:H and p-a-Si:H before and after 30 min annealing at 180 C. Here IWO is a transparent conductive layer. b, Schematic hydrogen movements (indicated by black arrows) and relative binding configurations of the BiSi site, as inferred from the calculation of migration barriers. Yellow, silicon; magenta, boron; cyan, hydrogen. c, Energy barriers of hydrogen movements, each case has 30 data points calculated from different doping sites of boron atoms. The energies in the inset are in comparison to state A, as illustrated in b. The error bars are standard deviations. d, Injection-dependent τeff of p-a-Si:H/i-a-Si:H/n-c-Si/i-a-Si:H/p-a-Si:H (right) and i-a-Si:H/n-c-Si/i-a-Si:H (left) before and after 2 h light soaking under 1 sun illumination, as well as that after 15 min annealing at 180 C (before which they are light soaked). τeff at injection level 1.0  1015 cm3 is fitted using Olibet and colleagues model47. The inset shows the PFF of complete SHJ solar cells before and after 2 h light soaking under 1 sun illumination, as well as that after 15 min annealing at 180 C (before which they are light soaked). The top lines, bottom lines, lines in the box, circles and boxes represent maximum values, minimum values, median values, mean values and 2575% distributions, respectively. e, Transient absorption signals of p-a-Si:H before (left) and after (right) 2 h light soaking under 1 sun illumination, the fitting is based on the one-dimensional recombination and diffusion model. Nature Energy | VOL 7 | May 2022 | 427437 | www.nature.com/natureenergy 430 Articles Nature Energy saturates when the flow rate of B2H6 exceeds 45 sccm, which sug- gests that a huge amount of boron atoms are invalidly doped into p-a-Si:H, or do not make contribution to hole concentration. Furthermore, light-induced enhancement of dark conductance substantially decreases when the flow rate of B2H6 exceeds 20 sccm (Supplementary Fig. 5c). Taking into account the possibility that boron dimers and clusters dominate only in case of high flow rates of B2H6 molecules, we conclude that the light-induced dark con- ductivity increase and boron doping activation mainly stem from the weak hydrogen atoms nearby the most important BSi4 dop- ing sites, rather than those nearby boron-superabundant configura- tions, such as boron dimers and boron clusters and so on. Application to high-efficient SHJ solar cells Encouraged by the enhancement of σdark by light soaking, we attempt to develop the full potential of SHJ solar cells by this light-induced effect. Figure 4a showcases the device structure (where the thickness of the p-a-Si:H is 15 nm; Supplementary Fig. 6) whose initial open-circuit voltage (Voc), short-circuit current density (Jsc), FF and PCE are 744.30  0.68 mV, 38.43  0.07 mA cm2, 83.70  0.22% and 23.94  0.04% respectively, based on 316 continuous devices from our daily production line. Under 1 sun illumination, as expected, the FF of these cells undergoes a steady increase (standard cell in Fig. 4b). The slope of the currentvoltage curve near the low-internal-field region (Voc condition) serves as an indication of charge collection efficiency35, as found in Supplementary Fig. 7, the light soaking continuously increases the slope near this low-internal-field region, indicating more efficient charge extraction due to enhancement of the net field across the depletion region. This strongly supports our perspective that the light soaking activates better boron doping. By contrast, we observe a noticeable drop in the gain of FF for devices annealed for 2 h at 180 C (180 C in Fig. 4b), attributed to its less metastable hydrogen configurations (inferred from Figs. 2a and 3b), which leads to less hydrogen movements in Fig. 2b. Intriguingly, we 500 1,000 1,500 2,000 2,500 96 97 98 99 100 6  104 4  104 8  104 105 101 100 0 50 100 150 200 250 5  103 104 0 50 100 150 200 250 300 350 400 1 2 3 4 5 6 Transmittance (%) Wavenumber (cm1) As-deposited Annealed at 180 C Glass/Si Glass/Si Glass/Si Glass/Si Glass/Si p-a-Si:H p-a-Si:H p-a-Si:H p-a-Si:H IWO IWO 180 C HCl Si-H wagging Si-H bending Si-H streching As-deposited Annealed at 180 C Counts Counts Counts Si distribution B distribution H distribution Etching time (s) σdark/σdark0 Annealing time at 180 C (min) 0 min 120 min a b c d Fig. 3 | Direct evidence of weakly bound hydrogen atoms in p-a-Si:H and the impact on the light-induced dark conductivity increase. a, Sample preparation for measurements of TOF-SIMS, FTIR and currentvoltage characteristics. After etching the IWO layer with an aqueous solution of HCl, p-a-Si:H on silicon is used for TOF-SIMS and FTIR characterizations, while p-a-Si:H on quartz glass is used for currentvoltage characterization using the transfer-length-method structure. b,c, TOF-SIMS signals (b) and FTIR spectra (c) of p-a-Si:H after 0 min (blue) and 2 h annealing at 180 C (red). d, Enhancement of dark conductance after 2 h light soaking under one sun illumination, plotted as a function of annealing time at 180 C, where σdark0 and σdark are dark conductance before and after the 2 h light soaking under 1 sun illumination. The two dashed circles correspond to p-a-Si:H films in b and c. Nature Energy | VOL 7 | May 2022 | 427437 | www.nature.com/natureenergy 431 Articles Nature Energy observe that when 13 A current is applied to the cell (Fig. 4b), the FF exhibits a quite similar behaviour to that under 1 sun illumina- tion. This implies the photon energy from light soaking is not the exclusive cause responsible for the dark conductivity increase and boron doping activation, electron-hole recombination caused by current-injected carriers probably also take effect31. Further increasing the light intensity from 1 to 11, 48 and 60 sun boosted the FF by 0.32  0.18%abs, 0.39  0.14%abs, 1.40  0.26%abs 0 5 10 15 20 25 30 35 40 45 50 55 60 0.1 0 0.1 0.2 0.3 0.4 0.5 0.6 104 103 102 101 100 0.5 0 0.5 1.0 1.5 2.0 0 0.2 0.4 0.6 0.8 0 10 20 30 40 FhG-ISE p-type FhG-ISE n-type ISFH LONGi Hanergy Kaneka n-type rear IBC Kaneka n-type rear IBC This work 24.0 24.5 25.0 25.5 26.0 26.5 27.0 0 100 200 300 400 500 600 700 800 900 1,000 90 95 100 0 500 1,000 1,500 2,000 2,500 3,000 90 95 100 0 100 200 300 400 500 600 Standard cell 180 C 13 A FFabs (%) FFabs (%) Time (min) Ag IWO IWO Ag n-a-Si:H i-a-Si:H p-a-Si:H i-a-Si:H n-c-Si Illumination time (s) 1 sun 11 sun 48 sun 60 sun c d e f g 83.0 83.5 84.0 84.5 85.0 85.5 0 20 40 60 Counts FF (%) Ref. LS 23.8 24.0 24.2 24.4 24.6 0 20 40 60 80 Counts PCE (%) Current density (mA cm2) Voltage (V) Test Area (cm2) PCE (%) NPVM 244.63 25.18 ISFH 244.81 25.1 ISFH 226.71 25.45 PCE (%) Total-area Designated-area IBC Retention rate (%) Retention rate (%) 90 95 100 Retention rate (%) Time (h) Time (h) FF PCE Cell h i j FF Power 60-cell module 60-cell module Thermal cycles FF Power a b Fig. 4 | Improvement of SHJ solar cells by light-induced dark conductivity increase and boron doping activation. a, Device structure. b, FF evolution of as-prepared and annealed devices as a function of light soaking time under 1 sun illumination. Standard cell and 180 C devices are as-prepared and annealed for 2 h at 180 C, respectively. The FF evolution of 13 A devices is also shown. c, The FF evolution under different light intensities. Error bars on mean values are standard deviations from 20 devices. d,e, FF (d) and PCE (e) of 316 SHJ solar cells before (Ref.) and after (LS) 70 s of light soaking under 60 sun illumination. f, Currentvoltage curves of SHJ solar cells tested by National Photovoltaic Industry Metrology and Testing Center (NPVM) and ISFH CalTeC (see Supplementary Data 1 for details). The ISFH results are tested in different modes, that is, one uses the total area (244.81 cm2) whereas the other uses an aperture mask shadowing the cell edges. g, Comparison of PCEs with the best c-Si solar cells in the solar cell efficiency tables34 and references therein. The total- and designated-area labels indicate testing using the total area and an aperture mask respectively. IBC indicates that electrodes are interdigitated-back-contacted. h, 1,000 h DH85 degradations of FF and PCE of six inch devices. The initial FF and PCE are 82.31% and 23.34%, respectively. i, 3,000 h DH85 degradations of FF and power of a module. The initial FF and power are 80.2% and 331.1 W, respectively. j, Degradations of FF and power of a module during 600 thermal cycles between 40 C and 85 C. The initial FF and power are 79.5% and 331.0 W, respectively. The curves in c and hj are guides to the eye, whereas the curves in d and e are fitted by normal distributions. All tests are conducted under 100 mW cm2 at 25 C. Nature Energy | VOL 7 | May 2022 | 427437 | www.nature.com/natureenergy 432 Articles Nature Energy and 1.50  0.37%abs, respectively (Fig. 4c). Here the improvement in FF under 60 sun illumination is close to the ΔFF  1.8  0.4%abs reported via a multifunctional process36. We also notice that increasing either the light intensity or the forward bias can improve the magnitude of ΔFF (Fig. 4c and Supplementary Fig. 8). This highlights that intensive light soaking or high forward bias activates more efficient boron doping by pumping more metastable hydro- gen from BHSi to other configurations, in this consideration, we naturally regard SHJ solar cells as the premium choice for concen- trator photovoltaic systems. At the mass-production level, 60-sun illumination obtains state-of-the-art industrial FF and PCE of 85.19  0.18% and 24.46  0.05%, respectively (Fig. 4d,e), together 0 100 900 1,000 1,800 1,900 2,700 2,800 3,600 3,700 4,500 4,600 5,400 5,500 0 0.1 0.2 0.3 0.4 0.5 2.0 2.2 2.4 2.6 2.8 3.0 3.2 3.4 11 10 9 8 7 6 5 4 3 0.2 Ref. 41 Ref. 42 Ref. 43 Ref. 44 Ref. 40 This work 0.4 0.6 0.8 1.0 1.2 1.4 1.6 Time (min) Cycle 1 Cycle 2 Cycle 3 Cycle 4 Cycle 5 Cycle 6 Cycle 7 720 min in the dark LS 200 C 1.5 1.0 0.5 0 0.5 LS 180 C LS 170 C LS 160 C LS 150 C LS 140 C LS 130 C LS 120 C LS 100 C LS 80 C LS 60 C ln(1/τWW) 1,000/T (K1) Ea  0.399 eV a b c d Ea (eV) Doped Intrinsic FFabs (%) FFabs (%) 1.5 1.0 0.5 0 0.5 FFabs (%) Fig. 5 | Reversible behaviour of the light-induced dark conductivity increase and boron doping activation. a, Evolutions of the FF (compared with the initial FF before light soaking) in alternating cycles of 180 min 1 sun illumination and 720 min sleeping in the dark. The cell size is 15.6 cm  15.6 cm. b, Decay of FF in 10 min at different temperatures, the LS states are light soaked under 60 sun illumination for 70 s, followed by 25 min dark sleeping. The error bars, boxes and points in the boxes are standard deviations, 2575% distributions and mean values respectively. The curves are normal distributions. c, Fitting of equation (3) to the τWW (blue circles) derived from experimental average ΔFF in b, the red circle is picked from Supplementary Table 1 measured at 25 C, where the error bar stems from the standard error during the fitting process of τWW. The activation energy Ea  0.399 eV is calculated from the slope of the fitting line. Here Ea is related to the energy barrier of hydrogen movements between SiSi bonds. d, Typical Ea of intrinsic and doped a-Si:H materials. The numbers along the x-axis are reference numbers. The error bars on mean values are standard deviations taken from refs. 42,44. Nature Energy | VOL 7 | May 2022 | 427437 | www.nature.com/natureenergy 433 Articles Nature Energy with improved Voc by 2.6 mV (Supplementary Fig. 9), thanks to improvement of the build-in field in c-Si absorber. Numerical investigation on these improvements is based on a traditional drift-diffusion model of the SHJ solar cell. Procedures and simulated parameters are provided in Supplementary Tables 2 and 3. Comparison of samples A and B in Supplementary Table 4 reveals the decline of Ns from 9.0  108 cm2 to 4.3  108 cm2 only slightly increases the FF by 0.04%abs, much lower than the experi- mental 1.50  0.37%abs, but in good consistency with the PFF in Fig. 2d. Samples A and C show that the FF increases by 0.66%abs when the efficient doping concentration of boron (Na) increases from 2.0  1018 cm3 to 1.0  1019 cm3. Samples A and D show the FF boosts by 0.77%abs when the series resistance (Rs) declines from 0.4 Ω cm2 to 0.25 Ω cm2 (Supplementary Table 4). The collective refinements to Ns, Na and Rs improves the FF and PCE from 83.79% and 24.0% to 85.25% and 24.5%, respectively, in good agreement with the experimental results from 83.70  0.22% and 23.9  0% to 85.19  0.18% and 24.5  0.1% (samples A and E in Supplementary Table 4). Together with that, the simulated increase of Voc from 744.3 mV to 746.9 mV is also identical to the experimental results from 744.3  0.7 mV to 746.9  0.5 mV. Such excellent consistencies between simulations and experiments confirm the improvements in SHJ solar cells do stem from light-induced efficient doping of boron atoms. After capping an 80 nm SiOx antireflection layer onto a high-efficiency cell, we submitted it to an independent testing centre and achieved a certificated PCE of 25.18% with a FF of 85.42% on a 244.63 cm2 wafer (Fig. 4f and Supplementary Fig. 10). They are among the highest certificated PCE and FF for total-area two-side contacted silicon solar cells34 (Fig. 4g and Supplementary Fig. 11). The FF reaches 98.30% of its ShockleyQueisser limit, 86.9% (ref. 37). We also sub- mitted another SHJ solar cell capped with a 110 nm MgF2 antireflec- tion layer to ISFH CalTeC; they reported total- (244.81  0.91 cm2) and designated-area (226.71  0.91 cm2) PCEs of 25.10  0.38% and 25.45  0.38%, respectively (Fig. 4f and Supplementary Fig. 12). The a bit lower FFs of 84.28%  0.93% and 84.63  0.93% than that certifi- cated from NPVM probably stem from the degradation between the 70 sun light soaking and the certification. With regard to stability, FF and PCE of devices retain 98.70% and 97.59% of their initial values after 1,000 h DH85 impact (Fig. 4h), without any encapsulations. At the module level, Figs. 4i and 4j show that the FF and PCE retain 98.1% (96.8%) and 95.5% (95.4%), respec- tively, after 3,000 h DH85 impact (600 thermal cycles between 40 C and 85 C), demonstrating their high stability against extreme cli- mate degradation factors. The DH85 (thermal-cycle) degradation of the module is threefold longer than the IEC 60068-2-78 (IEC 61215- 2:2016) standard. These tests exclude the high-density (1021 cm3) weakly bound hydrogen atoms in the p-a-Si:H film as the key factor that dominates the damp-heat (thermal-cycle) degradation4. In addition to the stabilities in DH85 and thermal cycle envi- ronments, we finally explored the reversible behaviour of SHJ solar cells caused by the light-induced dark conductivity increase and boron doping activation. As found in Fig. 5a, we alternated between measuring the cells FFs under 1 sun illumination for 180 min and the dark for 720 min. Evidently, the FF decays 0.30.35%abs dur- ing each sleeping in the dark. From Supplementary Fig. 13, we find that the FF rapidly declined by 0.15%abs in the first 20 min, fol- lowed by a slow decay in the next 745 min. This fast decay time of 20 min is consistent with the characteristic time constant τD  15.84  1.55 min of the Debye relaxation (Supplementary Table 1), confirming the enhancement of FF does stem from the improvement of conductance of doped a-Si:H film. Figure 5a also reveals that the FF rapidly climbs up after turning on the light soaking; thus, the output of power plants comprising SHJ solar cells undergoes a rapid increase after sunrise on sunny days, which challenges the present IEC testing standards, as the in-house certification underestimates their performance in real operations. The following provides a feasible pathway to freezing the dark decay. We took 198 solar cells from the same batch and divided them into 11 groups. First, the devices in each group undergo a 70 s light soak- ing under 60 sun illumination, followed by a 25 min sleeping in the dark to finish the fast Debye relaxation. Their FFs were then mea- sured before and after 10 min annealing at different temperatures, as shown in Fig. 5b, the decay magnitude of FF (from WilliamsWatts relaxation) dramatically drops when the temperature is decreased from 200 C to 60 C, which suggests that the low temperature arrests the unfavourable formation of the BHSi configurations. This observation agrees with the perspective that annealing can accelerate annihilation of SiHSi configurations38. Using the aver- age ΔFF (Fig. 5b), we derived the temperature-dependent charac- teristic time constant τWW by the WilliamsWatts model, ΔFF (t) = ΔFF (0) exp [ (t/τWW)βWW ] . (2) According to Kakalios and co-workers39, the βWW of a-Si:H is 0.00165T (in Kelvin), independent of the doping type; the τWW, on the other hand, obeys an Arrhenius relationship, ln (1/τWW) = ln (1/τWW0) Ea/ (RT) , (3) where R is molar gas constant. Figure 5c shows the fitting of equa- tion (3) to the τWW (blue circles) calculated from equation (2), inter- estingly, the theoretical τWW (red circle) from Supplementary Table 1 is close to the extrapolation of the fitting line, confirming the valida- tion of equation (3). The derived activation energy Ea  0.399 eV is well agreement with the prediction of migration barrier 0.417 eV and the 0.385  0.143 eV inferred from the reported data of doped a-Si:H (ref. 40). Figure 5d finds Ea of doped a-Si:H is noticeably smaller than that of the intrinsic counterpart4044, most likely owing to existence of the exclusive metastable hydrogen configurations in doped materials (as inferred from Figs. 2a and 3b). We notice phosphorus-doped a-Si:H also has smaller Ea, thus it is expected to make similar contributions to the light-induced effect. This specu- lation is evident from the light soaking behaviour of half cells with structure of Ag/IWO/n-a-Si:H/i-a-Si:H/n-c-Si/IWO/Ag, where the p-a-Si:H is totally removed (Supplementary Fig. 14). It is interesting to find the doped a-Si:H thin films exhibit an opposite light-induced behaviour in comparison to p-type c-Si when oxygen atoms exist in the form of BsO2i complexes inside the crystalline matrix45. Given doped a-Si:H has small Ea but great τWW at low temperatures, we conclude that the cold climates can effectively prevent the decay of metastable FF. Conclusion We observed light-soaking-induced enhancement of dark con- ductance of boron-doped a-Si:H thin films, which is appealing for realizing outstanding optoelectronic devices. We show that light soaking promotes the diffusion and hopping of the weakly bound hydrogen atoms, which allow the activation of BSi4 doping. The light-soaking effect noticeably improves the charge carrier transport in SHJ solar cells, yielding an excellent FF of 85.42% (84.63%) and a PCE of 25.18% (25.45%) on a 244.63 cm2 (226.71 cm2) total-area (designated-area) wafer. Methods Material characterization. Glow discharge p-a-Si:H films with thicknesses of 60 nm were deposited onto silica glasses in 40.68 MHz very-high-frequency plasma-enhanced chemical vapour deposition (VHF-PECVD; IE Sunflower, OAK-DU-5) at 200 C. Then 200-nm-thick 10 mm  2 mm silver strips were thermally evaporated on the film surface to form transfer-length-method structures46. Currentvoltage characteristics between the two strips with interval distance of 200 μm were probed by KEITHLEY 6487. This currentvoltage Nature Energy | VOL 7 | May 2022 | 427437 | www.nature.com/natureenergy 434 Articles Nature Energy measurement is to qualitatively determine the existence of the light-induced changes. For FTIR (Perkin Elmer, Spectrum 100) measurements, p-a-Si:H thin films were deposited on 3,000 Ω cm float-zone c-Si substrates, their infrared absorptions from SiH and BH bonds were characterized using the transmission mode; H profiles of IWO/i-a-Si:H/c-Si, IWO/p-a-Si:H/c-Si and p-a-Si:H/i-a-Si:H/c-Si were analysed by TOF-SIMS (ION TOF, GmbH-Muenster), during which the chamber pressure, primary ion source and current are 1.0  109 mbar, 30 keV Bi+ and 1.0 pA, respectively, the depth profiles were acquired using a 500 eV Cs+ sputter beam. Cross-sectional images of p-a-Si:H were probed by high-resolution transmission electron microscope (FEI Titan 80-300ST), operated at 200 kV. Injection-dependent τeff and PFF were measured by the Sinton WCT-120 and Suns-Voc, respectively. The Qs and Ns are fitted from a surface recombination model by Olibet and colleagues, they discussed details about the model and also provided the fitting codes in the appendix A of Olibets thesis47. Ultrafast and broadband transient absorption spectra were measured using a homebuilt pumpprobe set-up. The output of a titanium sapphire amplifier (Coherent LEGEND DUO, 4.5 mJ, 3 kHz, 100 fs) splits into three beams (2.0 mJ, 1.0 mJ and 1.5 mJ), two of which separately pump two optical parametric amplifiers (OPA; Light Conversion TOPAS Prime). TOPAS-1 provides tunable pump pulses and TOPAS-2 generates the probe pulses. A 1,300 nm pulse from TOPAS-2 is sent through a CaF2 crystal mounted on a continuously moving stage. This generates a white-light supercontinuum pulses from 350 nm to 1,100
