Repository: Luke0331/GraphRAG

# 硅电池领域词典提取Pipeline

基于61篇硅电池相关文献，自动提取和构建专业领域词典的完整pipeline。

## 🎯 项目目标

从大量学术文献中自动提取硅电池领域的专业术语，构建结构化的领域词典，包含：
- 标准术语名称
- 同义词和别名
- 术语分类
- 可扩展的JSON格式

## 📋 Pipeline流程

### 第1步：预处理 - PDF转纯文本
- **输入**: 61篇PDF文献（位于`../zotero/`目录）
- **工具**: PyMuPDF (fitz)
- **输出**: `extracted_texts/`目录下的61个.txt文件
- **功能**: 高质量文本提取，支持双栏格式

### 第2步：自动提取 - 关键词挖掘
- **输入**: 提取的纯文本文件
- **工具**: KeyBERT + Sentence Transformers
- **输出**: `extracted_keywords.txt`
- **功能**: 自动识别技术术语和短语

### 第3步：人工精修 - 电子表格整理
- **输入**: 自动提取的关键词
- **工具**: Excel/Google Sheets
- **输出**: `curated_dictionary.xlsx`
- **功能**: 人工筛选、标准化和分类

File: domain_keywords/extracted_texts/Wei et al. - 2022 - Chemical approaches for electronic doping in photovoltaic materials beyond crystalline silicon.txt (part 1 of 6)
10016 | Chem. Soc. Rev., 2022, 51, 1001610063 This journal is  The Royal Society of Chemistry 2022 Cite this: Chem. Soc. Rev., 2022, 51, 10016 Chemical approaches for electronic doping in photovoltaic materials beyond crystalline silicon Xueyuan Wei,a Pengxiang Zhang,a Tailai Xu,a Huanping Zhou, b Yang Bai *a and Qi Chen *a Electronic doping is applied to tailor the electrical and optoelectronic properties of semiconductors, which have been widely adopted in information and clean energy technologies, like integrated circuit fabrication and PVs. Though this concept has prevailed in conventional PVs, it has achieved limited success in the new-generation PV materials, particularly in halide perovskites, owing to their soft lattice nature and self-compensation by intrinsic defects. In this review, we summarize the evolution of the theoretical understanding and strategies of electronic doping from Si-based photovoltaics to thin-film technologies, e.g., GaAs, CdTe and Cu(In,Ga)Se2, and also cover the emerging PVs including halide perovskites and organic solar cells. We focus on the chemical approaches to electronic doping, emphasizing various chemical interactions/bonding throughout materials synthesis/modification to device fabrication/operation. Furthermore, we propose new classifications and models of electronic doping based on the physical and chemical properties of dopants, in the context of solid-state chemistry, which inspires further development of optoelectronics based on perovskites and other hybrid materials. Finally, we outline the eﬀects of electronic doping in semiconducting materials and highlight the challenges that need to be overcome for reliable and controllable doping. 1. Introduction Energy depletion and environmental pollution are two primary bottlenecks for global development. Solar energy is one of the promising candidates for replacing fossil fuels to address the energy crisis. The Sun provides more than enough energy to meet the whole worlds energy needs. Photovoltaics directly convert solar energy into electricity, which is an important sustainable energy source. However, approximately only 1.7% of the global electricity demand has been met by electricity generated by PVs up to now. The only limitation of solar energy utilization is its higher cost for electricity generation compared to other technologies.1 a Experimental Centre for Advanced Materials, School of Materials Science and Engineering, Beijing Institute of Technology, Beijing, 100081, P. R. China. E-mail: mse.ybai@bit.edu.cn, qic@bit.edu.cn b School of Materials Science and Engineering, Peking University, Beijing, 100871, P. R. China Xueyuan Wei Xueyuan Wei received his BS degree (2019) from the School of Materials Science & Engineering, the University of Science and Technology Beijing, and received his MS degree (2022) at Beijing Institute of Technology, under Prof. Qi Chens supervision. Now he focuses on the perovskite opto- electronic device design, pre- paration and applications. Pengxiang Zhang Pengxiang Zhang received his master degree in 2022 from the School of Materials Science & Engineering, Beijing Institute of Technology. He was a master student under the supervision of Prof. Qi Chen in the School of Materials Science & Engineering, Beijing Institute of Technology. His research interest is deve- loping high-eﬃciency and stable perovskite solar cells while learning in Beijing Institute of Technology. Received 3rd July 2022 DOI: 10.1039/d2cs00110a rsc.li/chem-soc-rev Chem Soc Rev REVIEW ARTICLE Published on 18 November 2022. Downloaded by Lanzhou University on 6/19/2025 8:31:36 AM. View Article Online View Journal | View Issue This journal is  The Royal Society of Chemistry 2022 Chem. Soc. Rev., 2022, 51, 1001610063 | 10017 In PV technology, semiconductor materials are usually used as light absorbers. Electronic doping is a process that enables the local manipulation of charge carrier density and conduc- tivity in a semiconductor, and it is essential for semiconductor- based electronic devices, in particular solar cells (Table 1). Through electronic doping, pn junctions can be formed, which are the elementary building blocks of solar cells. Based on the p-type and n-type wafers, c-Si solar cells were produced and used for the first time in a prominent application when they were equipped on the Vanguard satellite in 1958.2 However, the cost of generating electricity from solar cells was staggering due to their high manufacturing cost and low conversion efficiency at that time, which was still as high as $100 per watt in 1971. In c-Si solar cells, the Schottky barrier, a region with high resistance for carriers, can be formed at the interface between the metal and the semiconductor.3,4 Recombination of photo-generated electrons and holes in these contact regions severely limits the PCEs of these devices. Through heavy doping, BSF was established in the metal semiconductor contact interface, promoting the efficiency of commercial Si solar cells to B20%, thus reducing the genera- tion cost significantly.5 Even so, Si solar cells remain expensive and still have a high EPBT.30 New-generation PV materials feature weak chemical bonding, low cost, and solution processability, which are promising for achieving PV grid parity. However, it is diﬃcult to achieve reliable and controllable doping, especially for halide perovskite materials, limiting their device performance for commercialization.3133 The fundamental understanding and modulation of the underlying properties of these materials are still limited, which hinders the future material/device design. In addition, typical physical approaches that are suc- cessfully adopted in conventional PVs, like ion implantation, may cause severe crystal damage to materials featuring soft Tailai Xu Tailai Xu received his bachelor degree in renewable energy at Beijing Institute of Technology and is subsequently studying for a masters degree in materials science. He had evaluated the bottlenecks for the application of perovskite/crystalline silicon tandem solar cells. Now he focuses on the manufacturing of the functional layers of perovskite solar cells while also gives consideration to the applic- ability of the developed methods on continuous fabrication. Huanping Zhou Huanping Zhou received her PhD in inorganic chemistry from Peking University in 2010. After that, she joined the University of California, Los Angeles, as a postdoctoral researcher from 2010 to 2015. Now she is a professor at Peking University in the School of Materials Science and Engineering. She is a materials chemist with expertise in the fields of nanoscience, thin film optoelectronics, organic/ inorganic interface engineering, and the development and fabrication of related devices, such as photovoltaic cells, LEDs, etc. Currently, her group focuses on thin film optoelectronics, e.g., perovskite materials and solar cells. Yang Bai Yang Bai received his BS degree (2013) from the School of Chemistry and Environment, Beihang University, and received his PhD degree (2017) at The Hong Kong University of Science and Technology (HKUST). He worked as a postdoc fellow at the Department of Chemistry, HKUST, under Prof. Shihe Yangs supervision. Now he is an associate professor at the Beijing Institute of Technology. His research focuses on perovskite solar cells and nanomaterials for opto-electronics. He has published more than 60 peer-reviewed articles, with his total citation over 5000 and a H-Index of 35. Qi Chen Qi Chen holds both his BS and MS degrees from Tsinghua University, and received his PhD degree from the University of California, Los Angeles (UCLA). From 2013 to 2016, he worked as a postdoc fellow at California Nanosystem Institute (CNSI), UCLA. Now he is a professor at Beijing Institute of Technology. His research focuses on hybrid materials design, processing and applications in opto-electronics and energy harvesting and storage. He has published more than 150 peer-reviewed papers, with total citation over 20 000 and a H-Index of 53. Review Article Chem Soc Rev Published on 18 November 2022. Downloaded by Lanzhou University on 6/19/2025 8:31:36 AM. View Article Online 10018 | Chem. Soc. Rev., 2022, 51, 1001610063 This journal is  The Royal Society of Chemistry 2022 lattice and ionic behavior.34,35 Thus, chemical approaches have been developed and intensively investigated.36,37 However, systematic investigation is still required to reveal their doping validity and impacts on materials properties and consequent carrier behaviors. Doping in new-generation PV materials focuses on the introduction of certain kind of impurities into the lattice for controlling crystal growth and/or tuning the device perfor- mance (eﬃciency and stability).3840 In this review, the elec- tronic doping techniques applied in PV technologies are summarized. We review the electronic doping mechanisms, strategies, and impacts from Si-based photovoltaics to thin-film technologies (e.g., CdTe, CIGS), to the latest generation of PSCs and OPV materials finally. To understand the evolution of electronic doping, we make two comparisons: (1) conventional semiconductors and halide perovskites, and (2) physical and chemical approaches, in which their applications in PVs are extensively discussed. In particular, we discuss chemical approaches to electronic doping, emphasizing various chemical interactions/bonding throughout materials synthesis/modifica- tion to device fabrication/operation from a chemistry perspec- tive. New classifications (atomic doping, molecular doping and self-doping) and quantitative models of electronic doping are proposed based on the physical and chemical properties of dopants in the context of solid-state chemistry, which hopes to inspire further developments of optoelectronics for perovskites and other hybrid materials. We hope our contribution will shed light on the understanding of electronic doping and develop- ment of effective approaches to modulating the electronic properties of materials. 2. The working principles of electronic doping Diﬀerent from a single, isolated atom with discrete energy levels, a semiconductor crystal consists of a huge number of atoms (N - N) whose atomic orbitals overlap and split into a near-continuous energy band. The dopants can be incorporated into the semiconductor lattice as substitutions or interstitials, or they may be segregated at lattice defects, grain boundaries and interfaces.4143 Usually, dopants are dispersed in a low concentration without an orbital overlap, which forms a series of isolated energy levels scattered in the energy bands. The electron configuration in the semiconductor under thermo- dynamic equilibrium follows the FermiDirac statistics. But the introduced localized electrons from dopants do not follow the original electronic distribution, and were in temporary violation of the FermiDirac statistics.44 The dopants must have the statistical tendency to move to a new thermodynamic equilibrium that obeys the FermiDirac statistics, resulting in the electron trans- port between dopants and the semiconductor. The doping type is determined by the introduced localized energy level. If an isolated full energy level appears after doping and it is higher than the original full energy level, that is, VB of the semiconductor, the electrons in this energy level are more likely to enter an empty band, that is, the CB of the semi- conductor and become free electrons. This doping is called n-doping. In contrast, if an isolated vacant energy level appears after doping, as long as it is lower than the CB of the semi- conductor, it is more likely to accept electrons and leave a hole in the VB. This doping is called p-doping. When the dopant is atomic, the positions of the introduced energy levels are usually related to the number of valence electrons, so we can simply use the atomic valence to analyze the doping type.45,46 When the dopant is molecular, the positions of empty and full bands are related to the valence electrons of the molecule, the doping type is determined by the HOMO and/or LUMO energy levels of the molecules as compared to the semi- conductor energy levels.47,48 In addition, some semiconductors with low defect formation energy and high defect concentration exhibit unusually observed self-doping.49,50 So far, numerous studies have explored the introduction of free charge carriers into semiconductors under equilibrium conditions by atomic doping, molecular doping, or self-doping. 3. Atomic doping The most prevalent strategy for semiconductor electronic doping involves the introduction of charged impurities compensated by excess charge carriers.5153 Unlike molecular doping, this strategy has been widely adopted in the industry to yield highly stable n- or p-type doped semiconductors.54 Conventional electronic doping is realized by ion implantation via the bombardment of semicon- ductors with energetic ions (the dopants) followed by thermal annealing, which has been successfully utilized in Si, GaAs, CdTe, and oxides.5558 However, atomic doping remains a challenge in Table 1 Performance and electronic doping type of diﬀerent photovoltaic technologies achieved using intrinsic and extrinsic dopants Technology PCEa (%) Doping type Intrinsic dopants Extrinsic dopants Ref. Si 26.7 n or p Si dangling bonds, VSi B, P, Al 68 GaAs 29.1 n or p GaAs, AsGa, Gai Si, Zn 9 and 10 CdTe 22.1 n or p VCd, VTe, TeCd Cu, Cl, P 11 and 12 CIGS 23.4 p VCu, InCu, VSe, VSeVCu Na, K 1317 CZTSSe 13.0 p VCu, ZnCu, CuZn  1820 QDSC 18.1 n or p  Ni(tfd)2 21 OPV 18.2 n or p  F4TCNQ, Mo(tfd)3 2224 PSC 25.7 n or p VPb, VI, VMA, Ii Ag, Bi, F4TCNQ 2529 a The listed power conversion eﬃciencies are for the record highest light-to-electricity conversion achieved in a photovoltaic device confirmed by National Renewable Energy Laboratory. Chem Soc Rev Review Article Published on 18 November 2022. Downloaded by Lanzhou University on 6/19/2025 8:31:36 AM. View Article Online This journal is  The Royal Society of Chemistry 2022 Chem. Soc. Rev., 2022, 51, 1001610063 | 10019 some systems in which only a small amount of excess charge carriers can be introduced from the charged defects, especially for perovskite materials.59 In most cases, charged defects are compensated by localized counter charges at the grain boundaries or surfaces.54,59 3.1 Doping mechanism According to the position of foreign atoms in the lattice, impurities can be categorized into interstitial or substitutional defects. Substitutional impurities are formed when the original atom in the lattice site of a crystalline solid is replaced by a diﬀerent type of atom, as shown in Fig. 1(a). Foreign atoms that occupy the interstitial position are called interstitial impurities, as shown in Fig. 1(b). Both substitution and interstitial impurities can introduce impurity energy levels into a semi- conductor, resulting in p- or n-type doping. When foreign atoms occupy the lattice site of the crystal, depending on their valence (valence electrons number), the dopants may give electrons as free charge carriers to form an n-type doping, or accept electrons from the semiconductor, leaving positively charged holes in the VB, to form a p-type doping. Taking Si materials as an example, P atoms will occupy the crystal lattice of Si atoms and generate impurity defects, the reaction involved can be represented using the KrogerVink notation formula:60 P + Six Si  Px Si + Si (1) where Six Si represents one occupied Si site in the perfect crystal and Px Si represents the P atoms that occupy the Si lattice site. A P atom has five valence electrons but can form only four covalent bonds with the surrounding Si atoms. One of the valence electrons does not participate in the formation of a covalent bond, which is bounded to the P atom loosely. And it is easier for this electron to gain energy to become one of the free electrons: P Si Ð P Si þ e0 (2) where P Si represents a positively charged substitution defect and e0 is a negatively charged electron. P Si is immobilized due to covalent bonds, but the electron can move freely in the Si crystal. As a result, the electron concentration increases. When B atoms are doped into the Si lattice site, B0 Si and free holes are formed, where B0 Si cannot move but holes can move freely, leading to the increase of hole concentration. This doping process is shown schematically in Fig. 2. 3.2 Doping strategy The ionization energy and electron aﬃnity energy of an isolated atom are primarily determined by the number of electrons in its outermost shell (valence electron), which determine whether the dopants give or take electrons from the semiconductor. According to the valence of doped ions, the doping strategy can be divided into heterovalent doping and isovalent doping. 3.2.1 Heterovalent doping. In heterovalent doping, hetero- valent atoms are incorporated into host semiconductors, and excess free charge carriers are introduced according to the diﬀerence between the valence of dopants and the semi- conductor. Heterovalent doping is the most common strategy for semiconductor electronic doping, which has been success- fully applied to Si, GaAs, CdTe, CIGS and other semiconductors. Crystalline Si is the earliest and the most widely used photovoltaic material with a diamond crystal structure, which is composed of two interpenetrating face-centered cubic primi- tive lattices with each atom in a tetrahedral coordination environment (Fig. 3(a)). Crystalline Si has an indirect bandgap of 1.12 eV at 300 K, leading to a high theoretical eﬃciency limit according to the SQ limit. As the pn homojunction is the basic structure for Si solar cells, both p-type and n-type Si semicon- ductors are needed. The B atom, which has a high diffusion coefficient in the Si, has been widely used in p-type wafer production, with the advantage of obtaining a spatially homo- geneous doping concentration.6 And for monocrystal Si solar cells, P and Al can also be used to make n- or p-type regions, respectively, by the solid-state diffusion method.61 After decades of research on Si doping techniques, the correlation between the resistivity and dopant concentration has been thoroughly investi- gated and documented (Fig. 3(b)).62 GaAs is another frontrunner in solar cell technologies. With a crystal structure similar to Si, GaAs has a direct bandgap of 1.44 eV at 300 K. With higher electron mobility and larger light absorption coeﬃcient, the GaAs based solar cell has obtained the best PCE among single-junction solar cells of 29.1%. When Si atoms replace some of the trivalent Ga atoms in the lattice, shallow donor levels (EC  0.0058 eV) and additional valence electrons are introduced.63,64 However, Si atoms can also replace parts of As atoms at high Si concentration conditions and act as acceptors.65 Interestingly, preferred substitutions in the GaAs lattice that can be altered by doping techniques have Fig. 1 Schematic diagram of foreign impurity for substitutional impurity (a) and interstitial impurity (b). Fig. 2 Schematic bond diagram for n-type doping of Si with P as dopants (a), and for p-type doping with B (b). Review Article Chem Soc Rev Published on 18 November 2022. Downloaded by Lanzhou University on 6/19/2025 8:31:36 AM. View Article Online 10020 | Chem. Soc. Rev., 2022, 51, 1001610063 This journal is  The Royal Society of Chemistry 2022 been demonstrated, as shown in Fig. 3(c).66 By HVPE, the Si doping in GaAs was close to nominal due to the near-equili- brium character of this growth method, which could incorpo- rate Si in the Ga sites and lead to n-type doping. However, the incorporating of Si in the Ga sites can be almost completely suppressed, and the As sites are predominantly replaced by Si in the strongly non-equilibrium MBE technique for construc- ting p-type conductivity. Moreover, the IVA group of elements, Ge and Sn, can also be used as a heterovalent cation to prepare n-type GaAs.67 In addition, Zn was used as a p-type dopant, which can replace Ga and introduce a shallow-acceptor level (EV + 0.031 eV).68 CdTe has a direct bandgap of 1.48 eV at 300 K and a Zinc blende crystal structure similar to that of GaAs. With a more optimal bandgap and lower carrier eﬀective masses, it has a higher theoretical PCE than Si. The CdTe champion device has an architecture with a p-type CdTe/n-type CdS heterojunction, thus its p-doping is important. Group IA and group VA elements have been used to sub- stitute Cd and Te, respectively, for p-type doping, such as Cu, P and As.69,70 The first-principles calculation proposes that the Cu dopants in CdTe can occupy the Cd sites and act as acceptors, or occupy the interstitial positions as donors.71,72 Under Te-rich conditions, Cu dopants can be used to increase the hole concentration due to their larger preference of sub- stitution over interstitial positions. The resistance of CdTe layers decreased rapidly at first and then increased slowly with the increase of doped Cu atom concentration, leading to the same evolution of eﬃciency and minority carrier lifetime of CdTe (Fig. 3(e)(g)).73 The formation of compensating donor- type defects may be responsible for the increase in resistivity. At moderate doping concentration, the efficiency and carrier lifetime of CdTe solar cells can be optimized. In addition, P and As dopants can form p-type doping when coordinated tetrahedrally.72,74,75 However, defects of PTe and AsTe could transform into deep donors, which limits the doping efficiency. Chloride treatment, typically with CdCl2, has been widely used to form n-type CdTe.76 Cl ions may be concentrated at the grain boundaries and form ClTe defects, which can oﬀer free electrons and become positively charged.77 After Cl doping, the quantum eﬃciency of CdTe quantum dots dramatically enhanced from 10% to 90% and the carrier lifetime increased from 1.2 ns to 2.3 ns. Moreover, MgCl2 could also be used to replace CdCl2 for low-cost and environment friendly processing.78 CuInSe2 has a bandgap of 1.01 eV at 300 K, which can be tuned by the substitution of In to Ga and/or Se to S to construct CIGS. Alkali metals, such as Li, Na, K, Rb, and Cs, are also commonly used as the post-deposition treatment dopants after CIGS growth.79 DFT calculations suggested that alkali atoms tend to occupy the In sites and these substitutional defects have a lower formation energy and act as acceptors (Fig. 3(d)). Besides, alkali metals could increase the intrinsic defect formation energy and passivate the CIGS layer, which decrease the deep-level defect density and increase the net carrier concentration.80,81 In brief, local pn junctions can be formed by electronic doping to facilitate charge separation. Halide perovskites have a tunable bandgap and can be adjusted through chemical substitution. The structure of halide perovskites is a framework of corner-sharing lead iodide octa- hedra (PbI3 ) with a cation, such as Cs, MA and/or FA, at the center of each cuboctahedral cage (Fig. 5(a)). Theoretically, heterovalent heteroatoms can be inserted into the A, B, or X site of the perovskite lattice to tailor its carrier concentration. Fig. 3 (a) The crystal structure of Si. (b) Room-temperature resistivity in n- and p-type silicon as a function of impurity concentration. (c) Si doping levels in diﬀerent GaAs nanowires; positive value corresponds to n-type doping and negative value corresponds to p-type doping. Reproduced from ref. 66 with permission from American Chemical Society, copyright 2020. (d) Partial charge density plots for the CBM of CIGS with Li impurity. Yellow and blue isosurfaces correspond to the density accumulation and depletion, respectively. Blue, pink, and green spheres correspond to the Cu, In, and Se atoms, respectively. White spheres denote Cu sites left vacant. Reproduced from ref. 79 with permission from American Chemical Society, copyright 2017. (e) (g) Resistivity (e), efficiency (f), and minority carrier lifetime (g) of CdCl2 treated CdTe thin films on glass doped with different amounts of Cu. Reproduced from ref. 73 with permission from Springer Nature, copyright 2013. Chem Soc Rev Review Article Published on 18 November 2022. Downloaded by Lanzhou University on 6/19/2025 8:31:36 AM. View Article Online This journal is  The Royal Society of Chemistry 2022 Chem. Soc. Rev., 2022, 51, 1001610063 | 10021 However, the orbitals of A-site cations tend to fall much deeper within the bands, which has limited eﬀect on carrier concen- tration.82 B and X site ions majorly contribute to the CBM and VBM in perovskites, so it is easier to tune the carrier concen- tration and EF by the B and/or X site ion doping (Fig. 4). Replacing Pb with monovalent or trivalent cations is the commonly used doping method to adjust carrier concentration in halide perovskite semiconductors. Generally, substituting Pb with monovalent cations could increase hole concentration and achieve p-type doping. The eﬀect of monovalent cation halide additives such as CuBr, CuI, NaI, and AgI was explored in MAPbI3 perovskite films.83 These results showed that a better PCE was achieved in NaI- and CuBr-based films, but the JSC of the AgI-based films decreased. KPFM measurement identified that the work function of additive-based perovskites signifi- cantly shifted (about 0.1 V) toward the work function of Au, which was responsible for eﬃciency improvement. In contrast, it is also reported that Ag incorporation resulted in an enhance- ment of the PCE from 16.0% to 18.4% in MAPbI3 based devices, and from 11.2% to 15.4% in MAPbI3xClx based devices.28 The EF of the Ag-doped perovskite shifted to the VBM, indicative of increased hole concentration. Interestingly, Ag doping can realize not only p-type doping, but also n-type doping. Zhang et al. found that an n-type perovskite film was obtained by adding AgI to the perovskite precursor solution, which was attributed to the crystallization control with aligned orientation of MA cations.84 Therefore, electron mobility was improved from 7.9  103 cm2 V1 s1 (pristine MAPbI3) to 1.5  101 cm2 V1 s1 after AgI doping, which enhanced the PCE from 17.59% to 20.02%. The copper(I) complexes can be incorporated into the per- ovskite film to modulate carrier concentration. Incorporating Cu(thiourea)I into perovskites was found to form a pn bulk heterojunction, which increased the depletion width from 126 to 265 nm, accelerating hole transportation.85 Besides, it was proved that Na could form substitutional defects in the Pb-site of the perovskite lattice. A 0.5% Na doping significantly improved the electronic conductivity of perovskite, from B107 O1 cm1 (undoped MAPbI3) to B106 O1 cm1 (Na-doped MAPbI3).86 In addition, DFT calculations indicated that In and Tl were promising candidates to form p-type doping in perovskites materials (Fig. 5(b)).27 In addition to monovalent cations, trivalent cations were also used for the heterovalent doping of perovskites. The first- principles calculations implied that the substituting of Pb with Sb and Bi could form an n-type doping (Fig. 5(c)).27 Due to a similar ionic radius to that of Pb (1.18 Å), Bi (1.02 Å) was the mostly-used heterovalent doping ion, which can be easily doped into lead halide perovskites. As shown in Fig. 5(d), the free carrier concentration measured by the Hall eﬀect increased from B109 cm3 (undoped MAPbBr3 single crystals) to B10111012 cm3 after Bi doping. And the conductivity mea- sured by the four point probe method also increased by 4 orders of magnitude, from B108 O1 cm1 for the undoped crystal to B104 O1 cm1 for the Bi-doped crystal.26 The conductivity of Bi-doped perovskite polycrystalline film increased from 3.02  106 to 9.76  106 O1 cm1.87 Based on Sb doping, the electron density in the CB of MAPbI3 was increased and the quasi-Fermi energy level was elevated.88 Furthermore, Al has a higher valence and smaller ionic radius than Pb, which can substantially reduce the microstrain of the MAPbI3 film and enhance the device performance.37 Other methods like X-site doping were also applied to manipulate the carrier concentration. Oxygen can act as an acceptor dopant, in which the O atoms replaced the I atoms or accommodated interstitially.89,90 Experimental results showed that the concentration of holes and iodine vacancies increased with oxygen pressure under illumination. Surprisingly, the concentration of majority carriers increased at low oxygen pressure, but decreased when the pressure is high, which may be related to the increase of the defect state concentration.88 Besides the heterovalent ion substitution, the electronic doping can be also modulated by interstitial impurities. In Si solar cells, the monocrystalline silicon surfaces have abundant Si dangling bonds, which introduce a half-occupied deep energy level state in the bandgap.91,92 Hydrogen atoms can Fig. 4 The possible heterovalent doping elements of halide perovskites and their doping type. Review Article Chem Soc Rev Published on 18 November 2022. Downloaded by Lanzhou University on 6/19/2025 8:31:36 AM. View Article Online 10022 | Chem. Soc. Rev., 2022, 51, 1001610063 This journal is  The Royal Society of Chemistry 2022 chemically passivate the Si dangling bonds, and act as accep- tors in n-type Si or as donors in p-type Si.6,93 Surface H could further migrate into the bulk region as interstitial H, which can neutralize shallow dopants, so it can act as a compensating donor or acceptor in p-type Si or n-type Si, respectively.94 With a small ionic radius, Li+ cations may locate on inter- stitial lattice sites and act as n-dopants in halide perovskite materials. DFT calculations indicate that interstitial occupancy is energetically favorable for Li+ compared to A-site substitu- tions. After Li-doping, the measured EF in MAPbI3 shifted up by 440 meV, reducing the non-radiative process by trap filling.95 Besides, Li+ can do n-doping for CsPbBr3 electrochemically, which improves the electron injection eﬃciency.96 3.2.2 Isovalent doping. Isovalent doping means the doped ions have the same valence as the lattice ions they replace. Take Sn-doped MAPbI3 as an example, the defect reaction equation can be described as: SnI2 ! MAPbI3 Sn Pb þ 2I I (3) where Sn Pb represents the Sn atom that occupies the Pb lattice site and I I represents the one occupying the I site in the perfect crystal. It can be seen from eqn (3) that the incorporation of the isovalent ions will not generate extra electrons and holes, so it will not aﬀect the carrier concentration. However, the carrier concentration of a semiconductor can be significantly changed if there are considerable discrepancies of electronegativity and/or atomic radius between dopants and semiconductors.97 For example, doping N or Bi atoms in GaP will introduce impurity level into the forbidden band realizing isoelectronical doping.98,99 The N atom replaces P atom, which could capture an electron and become a negative charge center with an ionization energy of 0.008 eV. Conversely, Bi atom that replaces P atom can capture a hole and become a positive center, and the excess hole has an ionization energy of 0.038 eV. Therefore, in addition to the valence number of dopants, the electro- negativity and atomic radius are also crucial for the doping selection. In addition, isovalent ions can influence carrier concen- tration through regulating and passivating defects. This pheno- menon is not significant in conventional PVs due to their high defect formation energy and low defect density. However, it cannot be neglected in halide perovskite materials that have a high defect density. As an isovalent dopant, CaCl2 realized a controllable n-type doping of perovskite material. The EF of the Ca-doped CsPbI2Br perovskite film was closer to the CB compared with that in the control film, achieving an enhanced built-in electric field and higher VOC.42 Other isovalent cations, such as Mg2+, Ni2+, Mn2+ and Sr2+ have also been reported to passivate the surface/interface defects and/or increase the grain size, which are capable for electronic doping.100105 Furthermore, doping unstable isovalent ions can modulate carrier density through redox reactions. Compared with Pb2+, Sn2+ is much easier to be oxidized to Sn4+.106,107 The E0 of Sn2+/Sn4+ is +0.15 V vs. +1.67 V for the Pb2+/Pb4+, indicating that Sn2+ is thermodynamically unstable.108 In addition, Sn2+ has the same valence as and similar ionic radius to Pb2+, suggesting that Sn2+ is a suitable electronic dopant with a redox reaction. Fig. 5 (a) Crystal structure of a cubic ABX3 halide perovskite. (b) and (c) Partial charge density of In (b) and Sb (c) doped CsPbI3. Reproduced from ref. 27 with permission from Elsevier, copyright 2019. (d) Bismuth doping modulates the conductivity (blue line) and majority carrier concentration (red line) of MAPbBr3. Reproduced from ref. 26 with permission from American Chemical Society, copyright 2016. Chem Soc Rev Review Article Published on 18 November 2022. Downloaded by Lanzhou University on 6/19/2025 8:31:36 AM. View Article Online This journal is  The Royal Society of Chemistry 2022 Chem. Soc. Rev., 2022, 51, 1001610063 | 10023 Due to the lack of detailed and clear explanation of the mechanism of Sn2+ doping, we thus consider various free carrier formation processes for the electronic doping of Sn-based perovskites. We assume that Sn2+ occupies the lattice site of Pb2+, and the Sn-related defects are activated by lattice instability and defect-mediated processes as endogenous defects. For p-doped halide perovskites, the possible intrinsic defect electronic disorder reactions read as follows: Sn2+  Sn4+ + 2e0 (4) Null Ð V00 Sn þ 2h ; (5) where V00 Sn represents a Sn vacancy with double negative charges, and h is a positively charged hole. Consider the tin oxidation in halide perovskites as exogenous, i.e., Sn2+ is oxidized to Sn4+ via the chemical reaction with O2, which may mostly occur at/near grain boundaries and surfaces.109,110 The overall reaction equations can be written as follows: Sn2+ + O2  SnO2 + 2h (6) As the Sn-doped perovskites were found to be p-type doped (Table 2) and Sn2+ is easily oxidized, reaction (5) and (6) may be the dominant doping mechanisms for Sn-doped halide perovskites.111 However, the SnO2 phase has not been detected by XRD in an oxidized perovskite. It may exist as an amorphous material or in small crystalline aggregates, which was sepa- rated and confirmed by high-resolution XPS.112114 Note that tin oxidation should be further distinguished between the preliminary oxidation of tin in the solution precursors, i.e., before the perovskite nucleation process (discussed in Section 4.2), and after the perovskite crystal formation (Sn2+ occupied in the lattice sites of Pb2+). And it implies that not only the Sn oxygenation/reduction of O2, but also V00 Sn (eqn (5), at least in part) can contribute to p-type doping. The doping mechanism of Sn is complicated, which requires further investigation. 3.3 Doping eﬃciency The eﬀective carrier concentration produced by impurities is aﬀected by many factors. Among them, three main factors may further determine/limit the doping eﬃciency:115 (1) the desired dopant may have a low solubility. (2) The desired dopant has good solubility, but the defect transition energy level may be too deep, thus, the defect cannot be ionized at normal operat- ing temperatures. (3) The desired dopant has good solubility and proper ionizability, but as the EF shifts due to the increase of carrier density, which may also lead to the formation of oppositely charged native defects or defect complexes of the dopant, thus limiting the change of the EF. Taking these three main factors into account, the eﬀective carrier concentration n generated by doping can be expressed as follows: n = ndopant  ZIP  (1  ZSelf-compensation), (7) where ndopant is the dopant concentration, which is limited by solubility, ZIP is the donor or acceptor ionization probabilities, and ZSelf-compensation is the self-compensation probability. 3.3.1 Solubility. The factors that aﬀect solid solubility are quite complicated and have not been completely unveiled by experiments. HumeRothery and his collaborators proposed a semi-empirical law that illustrates the factors and rules govern- ing the solid solubility in solid solutions. For substitutional solid solutions, the HumeRothery rules are as follows: (1) The atomic radius of the solute (rsolute) and solvent (rsolvent) must not diﬀer by more than 15%: d ¼ rsolute  rsolvent rsolvent    100%  15% : (8) (2) The solute and solvent should have similar electronega- tivity. If the electronegativity diﬀerence is too great, the metals tend to form intermetallic compounds instead of solid solutions. It is possible to obtain large solid solubility, when the electro- negativity diﬀerence is less than 0.40.5. (3) The crystal structures of solute and solvent must be similar. (4) Complete solubility occurs when the solvent and solute have the same valency. Moreover, for interstitial solid solutions, solute atoms should have a radius smaller than 59% of the radius of solvent atoms to achieve a considerable solid solubility. Fundamentally, HumeRothery rules are based on the geo- metrical restraints, which is suitable for systems that form either substitutional or interstitial solid solutions. In addition, the DarkenGurry diagrams are applied to qualitatively assess the solid solubility of dopants, which comprehensively consi- der the influence of geometry factors and electronegativity (0.4) on solubility.116 As shown in Fig. 6(a) and Table 3, the analysis of binary silica-based systems is presented by using the HumeRothery rules, indicating that P, As, Al, Ga, Ni, Co, Ge, Cu, Fe and Cr have larger solid solubility as substitutional impurities and H can enter interstitial sites of the Si lattice, ignoring the effect of valence electron concentration and the relative price. Similarly, we assess solubility of dopants in perovskite materials by using the HumeRothery rules. However, perovs- kites are ionic crystals, and the model needs to be modified to accommodate the perovskites. We reasonably adopt the ionic radius to replace the atomic radius and critical atomic ratio (d) Table 2 Carrier concentration and mobility achieved by Sn(II) defect doping Material Bandgap (eV) Type p (cm3) n (cm3) Mobility Technique Ref. MAPbI3 1.54 N  1.5  109 66 Resistivity, Hall 111 MASn0.5Pb0.5I3  N  4.98  1013 270 Resistivity, Hall 111 MASnI3 1.21 P 7.94  1014  2320 Resistivity, Hall 111 Review Article Chem Soc Rev Published on 18 November 2022. Downloaded by Lanzhou University on 6/19/2025 8:31:36 AM. View Article Online 10024 | Chem. Soc. Rev., 2022, 51, 1001610063 This journal is  The Royal Society of Chemistry 2022 of interstitial solid solution modifies to 0.434, the radius ratio of tetrahedral and octahedral gaps. As shown in Fig. 6(b) and Table 4, Sn2+, Ag+, Bi3+ and Hg2+ fall into the ellipse with the center of the Pb cation, indicating that those cations have unlimited solubility in perovskites as substitutional impurities. Taking the relative valence eﬀect into account, Ag+ and Bi3+ may have limited solubility in perovskite. Be2+ has a smaller ionic radius than 62% of the radius of Pb2+ to form the interstitial impurities. The same analysis is applied to X-site doping in perovskites, as shown in Fig. 7(a) and Table 5. Br can be infinitely substituted for I in perovskites, which has been reported in the literature.117119 Surprisingly, S2 and Se2 also fall into the ellipse with the center of I, which is rarely studied in PSCs. Theoretically, I can be replaced by S2 and/or Se2, which acts as acceptors and realizes p-type doping. In this respect, sulfides and selenides have the potential to be used as p-type dopants in halide perovskite materials. DarkenGurry diagram considers the main parameters of metal doping,
