Repository: Luke0331/GraphRAG

# 硅电池领域词典提取Pipeline

基于61篇硅电池相关文献，自动提取和构建专业领域词典的完整pipeline。

## 🎯 项目目标

从大量学术文献中自动提取硅电池领域的专业术语，构建结构化的领域词典，包含：
- 标准术语名称
- 同义词和别名
- 术语分类
- 可扩展的JSON格式

## 📋 Pipeline流程

### 第1步：预处理 - PDF转纯文本
- **输入**: 61篇PDF文献（位于`../zotero/`目录）
- **工具**: PyMuPDF (fitz)
- **输出**: `extracted_texts/`目录下的61个.txt文件
- **功能**: 高质量文本提取，支持双栏格式

### 第2步：自动提取 - 关键词挖掘
- **输入**: 提取的纯文本文件
- **工具**: KeyBERT + Sentence Transformers
- **输出**: `extracted_keywords.txt`
- **功能**: 自动识别技术术语和短语

### 第3步：人工精修 - 电子表格整理
- **输入**: 自动提取的关键词
- **工具**: Excel/Google Sheets
- **输出**: `curated_dictionary.xlsx`
- **功能**: 人工筛选、标准化和分类

File: domain_keywords/extracted_texts/Ballif et al. - 2022 - Status and perspectives of crystalline silicon photovoltaics in research and industry.txt (part 1 of 4)
0123456789();: Photovoltaics is a major actor of the ongoing energy transition towards a low-carbon-emission society. The photovoltaic (PV) effect relies on the use of a semicon- ducting material that absorbs light and converts it to free electrical charge carriers. Although several materials can be  and have been  used to make solar cells, the vast majority of PV modules produced in the past and still produced today are based on silicon  the second most abundant element after oxygen in the Earths crust  in a crystalline form. In addition to a fast increase in vol- ume manufacturing, one explanation for the success of crystalline silicon (c-Si) technologies in recent decades can be found in the easy way the manufacturing chain for c-Si from quartz to module can be split into separate steps (Fig. 1a). The perceived disadvantage of the numer- ous processing steps in c-Si PV technology compared with the easier processing of thin films has, over the years, turned into an advantage: each step can be, and has been, optimized quasi-independently with high vol- umes and high yields (typically 98% from wafer to cell), leading to significant cost reductions at all steps (Fig. 1b), as new manufacturers often focus on only one or two steps in the value chain  wafer, cell or module manu- facturing, or system installation  instead of trying to consolidate the profit margins by vertical integration. The history of Si photovoltaics is summarized in Box 1. Over the past decade, an absolute average effi- ciency improvement of 0.30.4% per year has taken place, for both monocrystalline and multi-crystalline Si (Fig. 1c). The efficiencies of modules sold in 2021 typically range from 17.4% (low-grade multi-crystalline cells) to 22.7% (high-performance back-contacted cells)1, with an esti- mated average of 20% for the most produced technology (passivated emitter and rear cell (PERC) monocrystal- line). Note that, because of fast-evolving module designs, but also because existing lines are still being depreciated, the average efficiencies are lower than the state-of-the-art efficiencies. The newest mainstream, large modules will have efficiency values above 21%, but older-generation modules are still being produced with an average effi- ciency of 19%. The highest-efficiency modules (22%) can require significantly more complex manufacturing, Status and perspectives of crystalline silicon photovoltaics in research and industry Christophe Ballif 1 , Franz-Josef Haug 1, Mathieu Boccard 1, Pierre J. Verlinden 2,3,4,5 and Giso Hahn6 Abstract | Crystalline silicon (c-Si) photovoltaics has long been considered energy intensive and costly. Over the past decades, spectacular improvements along the manufacturing chain have made c-Si a low-cost source of electricity that can no longer be ignored. Over 125 GW of c-Si modules have been installed in 2020, 95% of the overall photovoltaic (PV) market, and over 700 GW has been cumulatively installed. There are some strong indications that c-Si photovoltaics could become the most important world electricity source by 20402050. In this Review, we survey the key changes related to materials and industrial processing of silicon PV components. At the wafer level, a strong reduction in polysilicon cost and the general implementation of diamond wire sawing has reduced the cost of monocrystalline wafers. In parallel, the concentration of impurities and electronic defects in the various types of wafers has been reduced, allowing for high efficiency in industrial devices. Improved cleanliness in production lines, increased tool automation and improved production technology and cell architectures all helped to increase the efficiency of mainstream modules. Efficiency gains at the cell level were accompanied by an increase in wafer size and by the introduction of advanced assembly techniques. These improvements have allowed a reduction of cell-to-module efficiency losses and will accelerate the yearly efficiency gain of mainstream modules. To conclude, we discuss what it will take for other PV technologies to compete with silicon on the mass market. e-mail: christophe.ballif@ epfl.ch https://doi.org/10.1038/ s41578-022-00423-2 REVIEWS NAtuRe RevIeWs | MATERiAlS volume 7 | August 2022 | 597 0123456789();: which increases their cost and price by a factor of 2 to 3. They are, thus, mostly relevant for niche applications (such as rooftop or remote systems), for which the effi- ciency and power density are more important than the levelized cost of the produced electricity. The question of whether efficiency improvements and cost decreases will keep their pace is crucial for the prospects of photovoltaics as a global energy source. In this Review, we explain why and how this trend is likely to continue, based on a detailed analysis of the evolution of the material technology and present trends in research and development. We start by reviewing the key elements that have ena- bled silicon photovoltaics to become a low-cost source of electricity and a major actor in the energy sector. Material usage reduction and wafer quality improvement, jointly with a spectacular price decrease, were simultaneously achieved in the past decades. We then discuss how the industrys favourite cell technology has evolved in the past few years from the historical structure described in the 1970s towards a better-performing PERC struc- ture. We further discuss how, following the demand for high-performing and low-cost PV systems, even more efficient cells relying on passivating contacts are currently being rapidly developed with strong indus- trial involvement. We then survey the recent evolution of modules that enabled a reduction of cell-to-module efficiency losses, particularly in the past couple of years. Over the past decade, mainstream module efficiency increased by 0.30.4% absolute per year on average, now reaching efficiencies of 1922%. The improvements dis- cussed here notably enable todays modules to generate the energy needed to fabricate them in much less than one year. Based on present-day knowledge, we describe the technological innovations that will enable the cost of PV electricity to routinely reach US$0.0130.03 kWh1 within the next decade all around the globe. Finally, we briefly discuss how alternative PV technologies could compete with silicon on the mass market. From polysilicon feedstock to wafers For high-efficiency PV cells and modules, silicon crys- tals with low impurity concentration and few crystallo- graphic defects are required. To give an idea, 0.02 ppb Module facility Module line PERC facility PERC line Ingot Poly-Si a b c d Ingot Wafering Cell processing Module assembly Year Year Million euros (2020) per GWDC 2030 2025 2020 2015 2010 101 10 100 24 22 16 14 18 20 12 Year 2020 2008 2006 2004 201420162018 2012 2010 1990 2020 2015 2010 2030 2025 Wafer thickness (μm) Average module eﬃciency (%) Silicon usage (g Wp1) 0 2 4 6 8 10 12 14 16 18 Multi Mono Weighted average Mono estimate Mono high estimate Sum 0 50 100 150 200 250 300 350 400 450 Switch to mono PERC Switch to new module design Passivating contacts Solar-grade silicon Fig. 1 | From raw silicon to solar modules. a | The main steps in making photovoltaic modules: purified polysilicon (poly-Si) preparation, crystalline ingot casting or pulling, wafering, solar cell processing and module assembly. b | Learning curve in capital expenditure along the value chain, from poly-Si purification to modules assembly. Symbols indicate historical data, lines indicate predicted future trends for passivated emitter and rear cell (PERC) cells. c | Average efficiency evolution of monocrystalline and multi-crystalline silicon mainstream modules, considering all modules sold on the market. An estimate for future improvements in the efficiency of monocrystalline cells is provided. d | Decrease in wafer thickness and silicon consumption over time. Panel a (Siemens reactor) adapted with permission from ref.229, Elsevier. Panel a (ingot) courtesy of LONGi. Panel b adapted with permission from ref.230, P. P. Altermatt. Panels c and d adapted with permission from ref.231, Fraunhofer ISE. Author addresses 1Photovoltaics and Thin-Film Electronics Laboratory (PV-Lab), Institute of Microengineering (IMT), École Polytechnique Fédérale de Lausanne (EPFL), Neuchâtel, Switzerland. 2AMROCK Pty Ltd., McLaren Vale, South Australia, Australia. 3School of Photovoltaic and Renewable Energy Engineering, University of New South Wales, Sydney, New South Wales, Australia. 4Institute for Solar Energy Systems, Sun Yat-Sen University, Guangzhou, Guangdong, China. 5State Key Laboratory of PV Science and Technology, Trina Solar, Changzhou, Jiangsu, China. 6Photovoltaics Division, Department of Physics, University of Konstanz, Konstanz, Germany. www.nature.com/natrevmats Reviews 598 | August 2022 | volume 7 0123456789();: of interstitial iron in silicon, corresponding to a concen- tration of around 1012 cm3, can bring a c-Si solar cell efficiency from 20% down to 12%, as excited electrons lose their energy to iron-related recombination centres. The required purification of the silicon feedstock and cleanliness of the following processes are comparable with specifications in microelectronics. Silicon processing starts with metallurgical-grade silicon (with 1% impurities), which is reacted with HCl to create trichlorosilane (SiHCl3 or TCS), a liquid with a boiling point of 32 C. A series of distillation cycles (typ- ically 35) is used to obtain TCS with a purity of 9N to 12N, that is, with less than one impurity per billion atoms (one per trillion in the 12N case). Subsequently, TCS is fed together with H2 into a cooled-wall reactor, in which high-purity silicon filaments (a few millimetres in width) are heated to 1,150 C. TCS dissociates thermally at the surface of the hot silicon filaments, and silicon deposition thickens the filaments to rods of 1020 cm in diameter. This process, usually called the Siemens pro- cess, is a costly and energy-intensive part of the silicon PV chain, but improvements in internal jar reflective coatings and increases in reactor size reduced its cost and energy requirements. Up to 10 tons of high-purity silicon can now be produced in 100 h in the largest reactors, with an energy consumption of 3545 kWh kg1 (ref.2). The silicon rods are then crushed into chunks and used for the growth of silicon ingots. Depending on the number of distillation cycles, which impacts the material quality, the price of solar-grade silicon was typically in the range US$67 kg1 for low-quality sili- con and up to US$1012 kg1 for high-quality silicon in 2020. Further cost reduction is possible2, for instance, by using larger tubular silicon filaments, which reduce Box 1 | A historical perspective The Bell Laboratories in the USA demonstrated the first solar cell of practical interest, with 6% efficiency, in 1954 (ref.237). In the following years, the main market driver for silicon cells was space applications, whereas the terrestrial market was limited mostly to off-grid applications. The small manufacturing volumes translated into high prices, preventing any massive deployment of photovoltaics. The first terrestrial photovoltaic (PV) power plant, of 1 MW in capacity, was built in 1982. In the years from 1980 to early 1990, the most important technological bricks for the realization of high-performance and/or industrial silicon solar cells were developed, building on microelectronics and power semiconductor technologies. Monocrystalline solar cells reached efficiencies of 20% in the laboratory in 1985 (ref.238) and of 26.2% under 100 concentration in 1988 (ref.239). In this period, the efficiency of industrial solar cells slowly grew from 12% to 14.5%. The challenge was still to find a way to go from, for example, US$45 W1 in 1994 (ref.240) down by a factor at least 10 to make photovoltaics a competitive electricity source, a goal that required technology improvements, larger production volume and a dedicated supply chain. Globally, many countries provided significant contributions to the PV industry in the past 50 years: first, the USA with its large PV market for satellites and the first large-scale PV plants, then Australia with its large, remote PV-powered telecommunication market and Japan with the first significant residential PV market. A large acceleration took place at the beginning of the twenty-first century, with innovative and significant feed-in tariffs in Germany and many European countries241, which triggered a vast effort of EU equipment makers, enabling enhanced manufacturing capability for the industry. Finally, China played a major role in manufacturing, through large financial support from international investors, particularly from the USA, which supported low-cost mass industrialization. The incentive schemes triggered, from 2000 to 2010, a strong market growth of over 30% per year, and had profound effects. For the first time in 2004, the PV industry used more silicon (in weight) than the entire semiconductor industry, leading to a shortage of refined polysilicon from 2004 to 2009. The price of solar-grade polysilicon feedstock reached US$400 kg1, up from US$3050 kg1 before the shortage. This triggered investment in large polysilicon production plants, enabling prices as low as US$612 kg1 in 2021. In parallel, the production capacity increased for solar cells and solar modules, mainly in Asia and, in particular, in China, leading to global overinvestment and oversupply. The selling price of modules dropped fast in 20102015, forcing many companies out of business. The mass industrialization proceeded with a volume growth of around 25% per year over the past decade, exceeding 130 GW in 2020. This corresponds to an area of 630 km2 of crystalline silicon modules, representing over 95% of the PV market10. From 1980 to 2020, PV module prices decreased by 24% for each doubling of the cumulated produced capacity (see the figure). Assuming constant margins, this suggests a learning rate of 24% over the past four decades also in terms of cost. A learning rate of 40% can be observed for the past decade, explained by the recovery from the early 2000s shortage followed by the concentration of a manufacturing cluster in China, and standardization of tools, processes and designs throughout the entire supply chain. Todays typical wholesale price for mainstream crystalline silicon modules is in the range US$0.170.25 W1 (ref.10), depending on the type and efficiency, which converts to a staggering low US$3550 m2. Data until 2021 adapted with permission from ref.10, Fraunhofer ISE. Cumulative production (GWp) Module price ( Wp 1) 1,000 10 0.1 0.001 0.1 1 10 100 2030 est. 2020 2015 2010 2005 1990 1985 2000 1980 German Renewable Energy Sources Act Tight supply of polysilicon Oversupply of modules NAtuRe RevIeWs | MATERiAlS Reviews volume 7 | August 2022 | 599 0123456789();: the deposition time thanks to their increased initial surface area3. Fluidized bed reactors constitute an alter- native approach to deposit silicon and could halve the energy needs for this step4, but they have a small mar- ket share5. With state-of-the-art processes and starting from sand, the total electricity consumption to produce 1 kg of purified polysilicon feedstock amounts to about 60 kWh (11 kWh kg1 for making metallurgical-grade silicon, 49 kWh for purifying and producing polysilicon). Two principal techniques are then used for the prepa- ration of silicon ingots (Box 2): directional solidification (DS) and the Czochralski (Cz) method6,7, with the Cz method using roughly four times more electricity than the DS technique (32 versus 7 kWh kg1 of crystallized silicon). Blocks and ingots are subsequently cut into (pseudo-)square bricks with typical edge lengths of 156210 mm and then sawn into wafers using the multi- wire sawing technique. Here, a thin steel wire is wound multiple times around guiding cylinders to saw simul- taneously up to several thousand wafers. The original process developed in the 1980s used a slurry of silicon carbide particles in glycol solution to chip through the silicon8. This process had significant kerf losses (the wire diameter plus twice the diameter of the silicon carbide particles), adding up to 120200 µm. Between 2015 and 2019, diamond wires (steel wires bonded with Box 2 | The different kinds of silicon Silicon wafers used for photovoltaics can be distinguished by the way they have been crystallized. Over the past two decades, multi-crystalline silicon (mc-Si) wafers made by directional solidification (DS) have represented, on average, about 60% of the market. In DS, the molten silicon is slowly crystallized from bottom to top in a square-shaped crucible made of fused silica coated with silicon nitride (SiNx) (see the figure, left panel). Every solidification requires a new crucible. The bottom of the crucible contains seeds to influence the crystal growth38,242,243. This incubation layer, made of small pieces of silicon, silicon dioxide, silicon nitride, silicon carbide or other high-temperature materials, is used as a seed to obtain relatively small grains of typically a few millimetres that relax crystallographic dislocations more easily than large grains. This type of Si is referred to as high-performance multi-crystalline (HP-multi) material. Alternatively, the use of monocrystalline seeds results in large parts of the ingot having a monocrystalline structure (quasi-mono or cast-mono material) (see the figure, middle panel)244. The size of the crucibles is continuously increasing: ingots of up to 1,650 kg can be solidified. Driven by the development of high-efficiency passivated emitter and rear cell solar cells, which require substrates of better quality, and recent improvement in the Czochralski (Cz) process, which enables multiple recharge and multiple- ingot pulling, the year 2018 has seen a significant change in the silicon wafer market. The major share of the current market is now based on monocrystalline ingots grown via the Cz method (see the figure, right panel). Here, a seed crystal is dipped into molten silicon contained in a rotating quartz crucible and slowly pulled upwards, resulting in a 2-m-long, cylindrically shaped single crystal of typically 200300 mm in diameter. The crucible can be recharged while still hot and three to five ingots can be pulled without cooling and breaking the controlled atmosphere245247. Eventually, detrimental metal impurities accumulate in the melt owing to their higher solubility in the liquid phase and the crucible with the residual melt must be changed. The fracture strength of the seed crystal, with its typical diameter of 3 mm, limits the maximum ingot weight and, thus, its length. The DS process yields Si ingots at a lower cost than the Cz method thanks to a higher throughput and lower energy consumption. DS silicon is, however, so far, more defective than Cz silicon due to impurity diffusion from the crucible, but also precipitates, dislocations and grain boundaries that depend on the position in the ingot and on external parameters, such as the cooling rate. However, the quality of silicon can be significantly improved during cell fabrication. As an indication, the world record solar cell efficiencies for DS ingots are 22.8% for mc-Si and 24.4% for quasi-mono Si (ref.74). Conversely, the main impurities in Cz ingots are oxygen and carbon, which can reach concentrations up to 1018 cm3 and 5  1016 cm3, respectively248; lower concentrations are possible by a careful design of the puller7. The float-zone crystal growth technique, often used to reach high performances in laboratories, is currently not used in the photovoltaics industry owing to cost considerations and material-quality improvements of Cz silicon. Several wafering technologies that avoid the ingot sawing step are under development. In direct epitaxy249, a monocrys- talline silicon substrate is treated to form a porous silicon layer. Following a heat treatment, epitaxial silicon is deposited to the desired thickness using silane or chlorosilanes. Afterwards, the grown layer can be lifted off250. For ribbon silicon251, a thin sheet of mc-Si is pulled from the melt and cut into wafers. The Direct Wafer technology252 grows multi-crystalline wafers from the melt by selectively cooling the surface and lifting off the solidified sheet. Figure courtesy of M. Lehman. High-performance multi-Si growth Quasi-mono ingot growth Mono c-Si Cz growth Insulation Heaters Fused quartz crucible Fused quartz crucible Si melt mc-Si Graphite crucible Crucible support Incubation layer Si melt Si melt Graphite crucible Monocrystalline Si seed Heat exchanger Mono-Si Quasi-mono-Si Monocrystalline Si seed www.nature.com/natrevmats Reviews 600 | August 2022 | volume 7 0123456789();: microparticles of diamond) became the new standard9, reducing kerf losses to 5070 µm and significantly con- tributing to the reduction of wafer price in recent years. Combined with reduced cell thickness and increased cell efficiency, the amount of raw silicon decreased spectac- ularly from 14 g W1 in 2000 to 3.0 g W1 today (Fig. 1d, all power values refer to peak power under standard test conditions). Summing up all electricity consumption for going from sand to wafer yields just under 100 kWh kg1 (including 5 kWh m2 for wafer sawing), that is, 0.3 kWh W1. This energy expenditure is compensated in the field in 2 to 4 months, depending on the irradiance. Altogether, the energy payback time for silicon PV sys- tems amounts nowadays to less than 1 year in southern European countries (1.2 years in northern Europe) for a standard mounting for both DS and Cz growth tech- nologies, with a slight advantage for silicon grown by DS due to the lower energy requirements10,11, and is well below 1 year considering only the module part. As a result, the cost of silicon wafers per m2 of mod- ule area is now astonishingly low compared with just 10 years ago. With a typical wafer thickness of 170 µm, in 2020, the selling price of high-quality wafers on the spot market was in the range US$0.130.18 per wafer for multi-crystalline silicon and US$0.300.35 per wafer for monocrystalline silicon, which, with a typical size of 158.75  158.75 mm2, corresponds to US$613 m2. This price sets a high benchmark for the alternative wafer- ing techniques discussed in Box 2. Noticeably, a strong demand for Si feedstock has led to a sharp price increase in 2021 by a factor of 2 to 3 (Box 1). Together with a PV glass shortage, this has contributed to a price increase along the full chain of photovoltaics, which is anticipated to come down again in 2022 and 2023 with the addition of new capacity. Carrier lifetime in silicon The indirect bandgap of silicon yields only a moder- ate absorption and, thus, requires a wafer thickness of 100200 µm to absorb most of the light with energy above the bandgap. For the photo-generated minority carriers to diffuse towards the selective contacts with a minimum of recombination losses, the (effective) minority charge carrier diffusion length Leff should be several times larger than the thickness of the wafer; Leff is defined in terms of the minority charge carrier diffusivity D and the effective excess charge carrier lifetime τeff as  L D τ = eff eff . Long lifetimes require a low level of recombination losses. The recombination losses come not only from the bulk properties (Box 3) but also from dangling bonds at the surfaces. Through chemical surface passivation, these dangling bonds can be bonded with other atoms, for example, with oxygen when the surface is passivated with silicon dioxide. Hydrogen also passivates dangling bonds very effectively. However, hydrogen passivation can be unstable under heat or ultraviolet (UV) light. By contrast, field-effect surface passivation relies on layers with suitable polarity of fixed charges (positive charges for n-type surfaces, such as SiNx, or negative charges for p-type surfaces, such as Al2O3), which accumulate major ity carriers and deplete the surface of minority carriers through band bending, thus, reducing recombination by removing one type of carrier from the surface12. Surface passivation can, in principle, also be achieved by inversion, but this type of passivation is less efficient than accumulation, is more sensitive to charge variations and can be destroyed when the layer is locally opened for contacting due to parasitic shunting13,14. Increasing effective lifetime during processing. The den- sity of defects within the wafer bulk can significantly change during solar cell processing. Depending on pro- cessing temperatures, precipitates can be dissolved or Box 3 | Key losses in a silicon solar cell A perfect solar cell would have no losses apart from the ones dictated by physics or thermodynamics. In a semiconductor, photons with energy lower than the bandgap are not absorbed. For absorbed photons, the part of their energy exceeding the bandgap is dissipated into heat in a process called thermalization. The theoretical efficiency limit of a solar cell is then governed by radiative recombination, which is the reciprocal process of absorption. For a semiconductor with a bandgap of 1.1 eV, this process yields a limiting efficiency of 32%253,254. For crystalline silicon, the limiting recombination process is not radiative recombination but Auger recombination, which is independent of how pure and perfect the substrate is. To assess the maximum theoretical efficiency, it is, therefore, mandatory to accurately determine the parameters of the Auger process. Several models have been proposed255257, placing the efficiency limit around 29.5%256258. In addition to these fundamental loss mechanisms, other practical losses limit the efficiency of real solar cells. These include recombination at defects, optical losses and resistive losses. Recombination losses in the bulk are assessed by measuring the bulk lifetime τbulk of excess charge carriers. The crystal surfaces at the front and rear contribute additional recombination losses that are generally expressed by the surface recombination velocities Sf and Sr. A thermal oxidation of the surface is an excellent way to reduce the carrier recombination at the interface. For many years, this process step had been considered too expensive to be used in industrial manufacturing of low-cost solar cells. It has, however, been recently introduced in large-volume manufacturing before silicon nitride (SiNx:H) deposition. Traditionally, the low-cost method to reduce the carrier recombination at the interfaces was to introduce a highlow doping profile that reduces the minority-carrier density at the interface, for example, in the back-surface field. Field-induced accumulation or inversion layers have the same effect of reducing the effective surface recombination. Current high-efficiency silicon solar cells combine a thin silicon oxide layer with positive charges with a layer of SiNx:H for n-type Si or with negative charges with a layer of Al2O3 for p-type Si. All recombination pathways add up in parallel, leading to the definition of an effective carrier lifetime τeff, which, in the case of a uniform carrier concentration across a device with reasonably good surface passivation, can be written as:  τ τ τ τ = + = + + S W S W 1 1 1 1 i i eff bulk surface bulk, f r where τbulk contains contributions of radiative recombination, Auger processes and trap- associated carrier lifetimes, whereas τsurface is defined in terms of Sf and Sr and the device thickness W. A high value of τeff assures low recombination rates of the generated excess charge carriers and, thus, enables building up a high internal voltage. Optical losses occur by shading of the metal contacts (34%), surface reflection (3%), parasitic absorption in dielectric layers and contacts (1%), free-carrier absorption (1%) or imperfect light management (1%). A good light-trapping scheme, combining anti- reflection coating, surface texture, good internal surface reflectivity, highly reflective metals for infrared wavelengths and low doping to avoid free-carrier absorption, should be applied to significantly increase the path length of weakly absorbed, long-wavelength photons and to guarantee that they can be absorbed in the silicon crystal. In addition, sub-bandgap photons of wavelengths greater than 1,200 nm should ideally be reflected to avoid unnecessary heating of the solar cell. Series resistance can be another significant source of power loss, in particular, in the emitter, the metal fingers and the interconnection. These losses are mitigated through continuous technology improvements, such as decreasing finger pitch (while decreasing finger width to maintain a low shadowing), multi-busbar or wire interconnection (9 to 20) and cutting cells in half or even in smaller sub-cells. NAtuRe RevIeWs | MATERiAlS Reviews volume 7 | August 2022 | 601 0123456789();: formed, depending on their solubility and diffusivity15, and gettering processes can remove transition metals by attracting and collecting them into sinks with higher solubility16. Internal gettering refers to segregation in extended defects or highly doped regions, whereas exter- nal gettering utilizes layers at the wafer surface, such as a doping glass17 or a SiNx:H layer18. Besides its role in surface passivation, hydrogen also has a positive impact on bulk recombination. It can be introduced by a H-rich SiNx:H layer deposited by plasma-enhanced chemical vapour deposition (PECVD), followed by a short annealing (firing) to release the hydrogen into the bulk silicon. Hydrogenation is effective in improving areas of higher defect density, conveniently supporting the improvements achieved by gettering, although the local defect structure is very important19. Hydrogenation was also found to improve τeff more effec- tively in cleaner samples, especially when reducing the recombination activity of grain boundaries2022. Bulk lifetime degradation phenomena. Reaching a high τeff at the end of the solar cell fabrication process is impor- tant, but it is not sufficient to ensure a long-lasting and efficient solar electricity production. For example, boron- doped p-type c-Si with high oxygen concentration, such as in a Cz material, is vulnerable to degradation under illumination23. This effect reduces τeff within sev- eral hours of carrier injection; it scales almost linearly with boron concentration and roughly quadratically with interstitial oxygen concentration24,25. This process was termed boron-oxygen (BO)-related light-induced degra- dation (LID), which is misleading because it also occurs under biasing of cells in the dark, as only the presence of excess charge carriers is needed, not the photons them- selves. A fundamental lifetime limit imposed by BO-LID was established by studying bulk lifetime after full degra dation26. In 2006, it was discovered that lifetime after BO-LID can be regenerated by a process involving excess charge carriers at 150300 C in the presence of hydro- gen in the sample27,28. The kinetics of the degradation regeneration cycle can be described by a three-state model (annealed, degraded and regenerated state)29 and more generalized models30. The defects can be deacti vated by exposure to a high light intensity at above 200 C for less than 1 min (refs31,32) or by biasing the cell at around 200 C in the dark (for example, in a stacked configuration)33,34. The deactivation is stable long term, thus, BO-LID is no longer the dominant limitation of boron-doped Cz silicon solar cells. Additionally, gallium recently almost completely replaced boron for fabri cation of p-type wafers, thus, avoiding BO-LID issues, even though gallium distribution in the ingots is less homogeneous than boron distribution35. Another degradation mechanism in bulk silicon, discovered in 2012 (ref.36), occurs on measurable times- cales only above room temperature, mainly in p-type materials. Therefore, it was termed LeTID (light- and elevated-temperature-induced degradation). Similar to BO-LID, it is based on the presence of excess charge car- riers, but does not have a clear dependency on doping or oxygen level37, and a regeneration can be observed, too. The effect is more pronounced in multi-crystalline material36 (Fig. 2a), where its strength can be influenced by gettering and the local defect structure38,39, but it 900 850 800 750 700 102 103 104 105 Firing temperature (C) Cz-Si FZ-Si b a Time (h) 1,000 100 215 h 1 day 1 week 1 month 621 h 15 min 10 1 0 0 100 200 300 400 200 100 0 τeﬀ (μs) τeﬀ (μs) N* max (s1) Fig. 2 | Defect creation in silicon as a function of light and temperature. a | Spatially resolved effective charge carrier lifetime (τeff) of a p-type 5  5-cm2 multi-crystalline Si sample under 75 C and 1 sun illumination measured using time- resolved photoluminescence imaging38. Each line represents the τeff of a 100  100-µm2 sample area, with the colour code scaled to the value before illumination. All wafer areas show a severe light- and elevated-temperature-induced degradation effect, with areas of higher initial material quality regenerating earlier than poor-quality areas (dashed line). Inset: lifetime maps at different points in time. At maximum degradation (around 215 h), areas near grain boundaries show longer lifetimes than the neighbouring grains. The first hour is shown on a linear scale, the rest on a logarithmic scale. The SiNx:H surface passivation layer was deposited by plasma-enhanced chemical vapour deposition and fired at 800 C peak sample temperature. b | Maximum equivalent defect concentration N* max during a degradation experiment using boron-doped Czochralski (Cz) and float-zone (FZ) Si wafers coated with SiNx:H (ref.232). Higher firing temperatures lead to increased N* max, possibly owing to increased concentrations of hydrogen in the silicon bulk. Note that, for Cz-Si, both phenomena, light- and elevated-temperature-induced degradation and boron-oxygen-related light-induced degradation, are present, resulting in a higher N* max compared with FZ-Si. Panel a adapted with permission from ref.38, Wiley. Panel b adapted with permission from ref.232, AIP. www.nature.com/natrevmats Reviews 602 | August 2022 | volume 7 0123456789();: is also observed in Cz (including gallium doped) and even higher-purity float-zone (FZ) material40,41 (Fig. 2b). Recently, LeTID was also reported for sample structures based on n-type wafers, provided they contain highly doped p-type or n-type layers42, whereas samples with moderate n-type doping seem to be unaffected41. The presence of hydrogen in the silicon bulk is presumed to be a prerequisite for the defects to form43, and peak firing temperatures and ramping rates have a strong impact on the strength of LeTID39,44 (Fig. 2b). Early mod- els assumed that a diffusing species is involved in the process44. More recent findings resulted in a four-state model with a reservoir state determining the availabil- ity of defect precursors for degradation45. Possible meas- ures to avoid LeTID in p-type solar cells are the use of lower firing temperatures or thinner wafers44, although neither appears to be compatible with current industry needs. Thermal treatments in the dark or under carrier injection might be more suitable for implementation in mass production. As regeneration timescales are longer than for BO-LID, LeTID remains a severe problem for p-type solar cell processing. Many manufacturers found mitigation strategies resulting in reduced degradation strengths46, but all need extra steps and/or increase processing cost. The vulnerability of p-type silicon to these degrada- tion phenomena brought back the 60-year-old discus- sion about whether p-type or n-type silicon is better suited for solar cell production. Early silicon cells were made on n-type wafers, but when space applications became a large market, p-type silicon was favoured because of a better resistance to electron irradiation in orbit. Subsequently, p-type remained the substrate of choice, mostly because the rear metallization with alu- minium conveniently forms a contact and a back-surface field (BSF) simultaneously. However, long lifetimes are easier to reach with n-type material and most cells with high efficiency (23%) rely on long bulk lifetimes (1 ms)47. In terms of processing, solar cells based on n-type silicon show a slightly higher complexity and higher manufacturing cost, as both phosphorus for the BSF and boron for the emitter (the region of the wafer showing opposite doping from the bulk)48 have to be diffused, and because both front and rear metal layers require silver-based pastes. The boron-doped emit- ter might also cause problems, because its formation might generate oxygen-related defects. This issue can be avoided by a preprocessing step at high temperature, typically more than 1,000 C, to dissolve oxygen pre- cipitates (called tabula rasa)49, but at the cost of adding process complexity, which prevents its use in industrial production. Solar cell processing Most silicon solar cells until 2020 were based on p-type boron-doped wafers, with the pn junction usually obtained by phosphorus diffusion, and, until 2016, they were mostly using a full-area Al-BSF (Fig. 3a), as first described in 1972 (refs5052). Since then, constant cost decrease and efficiency increase followed from multiple small but important improvements. The main ones are screen-printing of metal contacts, effective surface textures, positively charged silicon nitride surface passivation and selective emitters. A major challenge in c-Si technology consists in applying metallic electrodes to extract the charge carri- ers. Because of the high defect density at direct metal semiconductor interfaces, the contacts are an important source of recombination. There are two main options to limit their impact, giving rise to the various device structures illustrated in Fig. 3. The first option is to reduce the metalSi contact area. The remaining metallized areas should have low contact resistivity, and the surface between the contacts should be passivated53,54. Using photolithography to define the coverage fraction and controlling the doping profile in the adjacent regions in the wafer, this concept resulted in the first silicon solar cell with a 25% designated area efficiency in 1999 (ref.55). Usually, called PERC follow- ing ref.56, a simplified version of this design, shown in Fig. 3b, is at the heart of current mass production. The second option is to separate the metal electrode from the Si wafer. In this case, a stack of a passivating film (to reduce the density of interface defects) and a doped film (to selectively conduct only one polarity of charges) are inserted between silicon and the metal. Balancing the passivation characteristics and the con- tact resistance is the most difficult aspect of these passi- vating contacts. The most widely used stacks consist of intrinsic and doped amorphous silicon57 (Fig. 3g,h) or of silicon oxide and polysilicon5860 (Fig. 3e,f). Passivating contacts have enabled the most recent record efficiencies beyond 25%61. Al-BSF cell processing. The typical industrial Al-BSF cell processing, predominant until 20172018, is presented in the left part of Fig. 4. Starting with boron-doped p-type wafers, a light-scattering texture is etched by wet chem- istry. For monocrystalline wafers with (100) crystal- lographic orientation, random upright pyramids are obtained by anisotropic etching in caustic solutions, whereas for multi-crystalline material, isotropic etching in acidic solutions yields hemispherical pits. Next, the n-type emitter is formed using a POCl3-based phospho- rus diffusion at around 800850 C, generally in quartz tube furnaces with batches of about 1,200 wafers that are loaded back to back. The phosphorus atoms diffuse less than
