Repository: Luke0331/GraphRAG

# 硅电池领域词典提取Pipeline

基于61篇硅电池相关文献，自动提取和构建专业领域词典的完整pipeline。

## 🎯 项目目标

从大量学术文献中自动提取硅电池领域的专业术语，构建结构化的领域词典，包含：
- 标准术语名称
- 同义词和别名
- 术语分类
- 可扩展的JSON格式

## 📋 Pipeline流程

### 第1步：预处理 - PDF转纯文本
- **输入**: 61篇PDF文献（位于`../zotero/`目录）
- **工具**: PyMuPDF (fitz)
- **输出**: `extracted_texts/`目录下的61个.txt文件
- **功能**: 高质量文本提取，支持双栏格式

### 第2步：自动提取 - 关键词挖掘
- **输入**: 提取的纯文本文件
- **工具**: KeyBERT + Sentence Transformers
- **输出**: `extracted_keywords.txt`
- **功能**: 自动识别技术术语和短语

### 第3步：人工精修 - 电子表格整理
- **输入**: 自动提取的关键词
- **工具**: Excel/Google Sheets
- **输出**: `curated_dictionary.xlsx`
- **功能**: 人工筛选、标准化和分类

File: domain_keywords/extracted_texts/Kirchartz et al. - 2025 - The state of the art in photovoltaic materials and device research.txt (part 1 of 3)
Nature Reviews Materials | Volume 10 | May 2025 | 335354 335 nature reviews materials https://doi.org/10.1038/s41578-025-00784-4 Review article Check for updates The state of the art in photovoltaic materials and device research Thomas Kirchartz 1,2 , Genghua Yan1, Ye Yuan1, Brijesh K. Patel3, David Cahen 4 & Pabitra K. Nayak 3 Abstract Photovoltaic (PV) technology is crucial for the transition to a carbon-neutral and sustainable society. In this Review, we provide a comprehensive overview of PV materials and technologies, including mechanisms that limit PV solar-cell and module efficiencies. First, we introduce the PV effect and efficiency losses within the framework of the ShockleyQueisser model for solar-to-electrical power conversion. However, all PV technologies fall short of these idealizations in various aspects, from incomplete sunlight absorption to the loss of photocurrent and photovoltage caused by the recombination of photogenerated charge carriers in the cells. Approaching the efficiency limits of PV technology requires material innovations and device designs that minimize these losses. Solar-cell research and development presents several solutions to these problems that are intimately related to the properties of the specific PV materials. To increase efficiencies beyond the ShockleyQueisser limit (around 33%) for a single junction, research has focused on producing multi-junction solar cells. Although these cells do provide higher efficiencies, there are differences in performance between individual cells and full modules in single-junction technologies when integrated into multi-junction configurations, highlighting the challenges in moving from laboratory experiments to commercial products. Sections Introduction Ideal solar cell Real-world solar cells and their losses Material properties for device application Device geometries and performance Selective contacts in PV Tandem and multi-junction solar cells Cell-to-module transition Outlook 1IMD-3 Photovoltaik, Forschungszentrum Jülich, Jülich, Germany. 2Faculty of Engineering and CENIDE, University of Duisburg-Essen, Duisburg, Germany. 3Tata Institute of Fundamental Research, Hyderabad, India. 4Department of Molecular Chemistry and Materials Sciences, Weizmann Institute of Science, Rehovoth, Israel. e-mail: t.kirchartz@fz-juelich.de; david.cahen@weizmann.ac.il; pabitra.nayak@tifrh.res.in Nature Reviews Materials | Volume 10 | May 2025 | 335354 336 Review article between untested hypotheses and models that have been rigorously tested. We thus aim to provide a well informed perspective on the role of PV in a sustainable future. In this Review, we provide an overview of PV from materials to cells and modules, which is intended for both scientists new to the field as well as for experts seeking up-to-date information. We aim to provide the necessary background knowledge to enable wise decision-making in matters concerning PV. First, we describe how an ideal solar cell works by introducing the basic mechanism of PV solar (radiation) energy to electrical energy conversion (Box 1). This model of an ideal solar cell serves as a reference for comparing performances across different PV technologies and for identifying dominant efficiency-limiting factors in different materials. These limits are related to the optical and electrical losses associated with each PV technology. The extent to which each of these losses affects the solar-cell or module performance depends on the properties of the materials and cell architectures used in different technologies. Thus, we introduce the material properties that most affect solar-cell performance and explain how they vary across different PV materi- als. We also discuss the use of multiple light-absorbing materials in a single cell. Finally, we discuss how the area of a PV device and the transition from laboratory-scale cells to commercial modules affect the resulting performance. In fact, the cell-to-module efficiency gap provides much stronger evidence for the maturity of a technology than laboratory cell-efficiency records. Using that reference, the substantially greater maturity of PV cells based on c-Si relative to all thin-film technologies becomes obvious. Ideal solar cell The maximum efficiency of a single-junction solar cell is typically described by the ShockleyQueisser (SQ) model27, which accounts for the fluxes of incoming and outgoing radiation (Box 2). These fluxes will be identical in thermodynamic equilibrium, owing to the principle of detailed balance (what comes in, goes out)28. Under normal PV cell operation, the absorbed photon flux will exceed the emitted photon flux. This imbalance allows the cell to generate a net flow of electrons at a non-zero voltage, providing electrical power to an external circuit. A solar cell can be operated at different currentvoltage combinations, depending on the load resistance of the circuit (Box 1). At open circuit no current flows and so no power is generated. The absorbed flux of photons leads to an equal flux of photons out of the device. Under these conditions, only the photon densities per unit time and area are equal but not the power densities. There is one working point, referred to as the maximum power point (MPP) (Box 2) where the power density Pout delivered to the circuit (that is, the product of the voltage Vmpp and the current density Jmpp) has a maximum value Pout = |Vmpp Jmpp|. At the MPP, the current density Jmpp is less than that at short-circuit ( JSC), because to generate a voltage, a non-equilibrium excess of electrons and/or holes is needed. In this case, not all photo generated carriers can be extracted as current (unlike at short circuit) and the photogenerated carriers that are not extracted determine the voltage at maximum power. The ratio of the power density Pout delivered to the circuit at the MPP and the power density Pin delivered by the incoming radiation is the power-conversion efficiency η = Pout/Pin. Even in an ideal case, effi- ciency does not approach unity, and the maximum efficiency under the SQ model for an AM1.5 G spectrum is about 33.7%. There are various mechanisms that cause this loss of about two-thirds of the available energy. The losses can be classified according to their cause or to Introduction Photovoltaics is a crucial electrical-power-generating component of the transition towards a carbon-neutral society1. During the first dec- ades of photovoltaic (PV) research and development, PV-generated electricity, compared to that of established nuclear or fossil-fuelled thermoelectric power plants, was much more costly2. However, cost reductions, improvements in relevant technologies and a growing awareness of the gap between the price paid and the true cost incurred of competing sources of electricity has since repositioned PV as a lead- ing technology. In many situations and climates, PV and wind are the cheapest options for new electrical power plants and have the lowest levelized cost of electricity36. Furthermore, if the correct ratio of installed generating capacity between wind and solar is used, the seasonal energy-supply profile can be fairly constant7,8, which is a key requirement for transforming the energy system without needing additional energy-storage capacities. Photovoltaics could also become a game changer for attaining global sustainability and climate-change mitigation, beyond the areas that it is usually associated with. For example, the climate-change mitigation potential of covering a given area of semi-arid land with PV panels is one to two orders of magnitude higher than covering it with a forest9. Although forests obviously have additional benefits, this result is striking and worthy of consideration for policymakers and planners. In another example, single-cell proteins (an important supplement to nutrition) are produced more efficiently by PV-driven combined syntheticbiological routes than by growing conventional crops10. Photovoltaics is now widely regarded as one of the cheapest and most powerful climate-change mitigation strategies and is commer- cially available at large (terawatt) scale. As of early 2025, nearly 2 TWp (terawatt peak) capacity of PV has been installed worldwide. Even though modules made from crystalline silicon (c-Si or just Si) dominate the market (97% at the end of 2023), important changes are needed to achieve the foremost goal of PV: to achieve even more power output per unit area, or in other words, higher efficiency. Module costs have become a minor part (2540%) of PV system costs5, so that only strategies that increase output per area remain via- ble. This is because the balance-of-system costs are now the largest cost of a PV system. Given that balance-of-system costs scale mostly per unit, and PV module costs scale per area, increasing module effi- ciency will decrease the cost of power output. The balance-of-system cost includes the cost of all components, equipment, structures and services required to establish a PV system for power generation, except for the PV module itself. Thus, the decades-old idea11,12 of combining high efficiencies with low energy investment (ideally translated to printable multi-junction devices) has moved over the past decade from concept to reality, at least on a laboratory scale. However, new problems have since arisen, such as the transfer of laboratory-scale fabrication processes to industrial-scale production environments13, the long-term stability dur- ing outdoor operation of most emerging PV materials and devices1418, and questions about circular economy19,20, recycling2123, resource efficiency24,25 and the energy used in the fabrication of the modules26. The scientific background behind PV is already well developed. At the same time, research on PV devices has produced several surpris- ing science and technology developments, especially in the past 5 years. Although many reviews cover individual aspects of PV, few provide an overview of the complete field, with its commercial and wider impli- cations. Our goal is to provide readers with the ability to distinguish between verified facts and speculative ideas, as well as to differentiate Nature Reviews Materials | Volume 10 | May 2025 | 335354 337 Review article the mechanism by which the energy is eventually dissipated, so the explanations and terminologies of these losses differ somewhat across the literature. The relative contributions of the processes that lead to η  1, even in an ideal solar cell, can be illustrated in different ways (Fig. 1a,b). One way is to plot the fraction of power (showing the power-conversion losses), as a function of the threshold energy for photon absorption Eg (ref. 29) (Fig. 1a). This representation allows us to visualize that the two largest losses in the SQ model, namely the thermalization and non-absorption loss, depend strongly on the bandgap Eg. Ther- malization losses dominate for low-bandgap materials, whereas the non-absorption losses are most important for high-bandgap materials. The combined effect of all the losses leads to an optimum efficiency range for bandgaps (that is, the absorption thresholds) of 11.5 eV. In another representation of the power losses30, instead of the fraction of power, the photon flux  which is the current density if each photon with energy Eph  Eg is absorbed and creates one electronhole pair  is plotted on the y axis (Fig. 1b). This representation allows the transition between the available power density for a given bandgap (the area below the uppermost curve) and the currentvoltage curve to be illustrated. Figure 1c zooms in on the area of Fig. 1b, but with volt- age V instead of energy qV on the x axis. The figure contains the part of Fig. 1b needed to include the actual JV curve and shows how additional resistive, optical recombination or non-radiative recombination losses further decrease Vmpp and/or Jmpp. A key performance metric in solar cells is the fill factor (FF), which is the output power divided by the product JSCVOC (Box 2). Figure 1c illustrates how the FF is reduced below its SQ model value by the effect Box 1 | The photovoltaic effect A solar cell is a device containing a material that absorbs part of the solar irradiation (the rate of solar energy flow) that impinges on it and converts it to electrical power (the rate of electrical energy production). The solar irradiation is also called insolation and can be described as the photons or electromagnetic waves that reach us from the Sun. The electrical power is current times voltage, and results when both current and voltage are generated by the absorbed solar photons. The power reaches the outside world (to do work, for us) because the solar-generated voltage difference forces an electrical current to flow (see the figure, panel a). The absorbed light is mostly in the visible and near-infrared part of the solar spectrum. In most solar cells, the absorbing material is a semiconductor, within which, after photon absorption, valence band electrons are excited to become free electrons in the conduction band (bands are manifolds of electron energy levels, separated by negligibly small energy differences), which leaves missing electrons  called holes  in the valence band. This process is shown in the band diagram (note that electron energies increase upwards, and hole energies increase downwards) (see the figure, panel b). The threshold energy for this process to happen is called the bandgap energy (Eg). To convert the power of the absorbed photons, the solar cell must convert the free electrons and holes into a current flow. This current is normalized to the area that absorbs the solar photons and expressed as a current density J (in units of A cm2). If J flows at a non-zero voltage V out of the cell, an electrical power density P = JV is delivered to the external load. Obtaining this delivered electrical power density requires a selective device geometry that enables electrons to be collected at one contact and holes to be collected at the other contact (hole extraction is equivalent to electron injection; both descriptions ensure electroneutrality). Such selectivity5355 is usually achieved by combining measures such as ensuring work function differences between parts of the device (often achieved by doping, such as in pn junctions), or by selecting materials with differences in electron affinities and bandgaps that help to achieve low-resistance, low-loss contacts (see the figure, panel b). J flowing through the external circuit primarily depends on the absorbed photon flux. In the case of a pn junction, part of the selectivity already occurs inside the absorber layer and is caused by the different conductivities of the n-type (high electron conductivity) and p-type (high hole conductivity) regions. In thermodynamic equilibrium, gradients in carrier concentration (diffusion) and in electrostatic potential (drift) compensate each other to lead to zero current flow. Under illumination, the combination of drift and diffusion will cause an effective driving force (the gradient of the quasi-Fermi level or electrochemical potential) that directs electrons towards the n-type region and holes towards the p-type region of the device. The voltage V depends on the product of the electron and hole densities, which is increased by photon absorption and decreased by current flow out of the cell and by electrons and holes annihilating each other (recombination). Thus, for a given rate of photon absorption and electron flow out of the device, the rate of the recombination of the photo-generated electrons and holes determines the voltage and current delivered by the solar cell to the circuit. Thus, maximizing light absorption and minimizing the recombination of electronhole pairs are the two key optimization criteria for improving solar-cell efficiency (defined as Pout/Pin, where Pout is the electrical power density out and Pin is the solar power density in). There are two sources with up-to-date certified efficiency values (used nearly exclusively in this Review): the semi-annual solar-cell efficiency tables116 and the continuously updated NREL plots. Power is measured in units of watts, W. Because insolation varies, solar-cell power is often given in Wp where subscript p refers to the power at peak insolation (midday, clear sky). Unless otherwise noted, insolation is that of AM1.5G (Box 2). Eg Ec EV qV Energy Load Voltage V Current J Position Valence band Conduction band a b Nature Reviews Materials | Volume 10 | May 2025 | 335354 338 Review article Box 2 | Key concepts in photovoltaics Air mass (AM) The abbreviation AM, commonly used in tabulated solar irradiance spectra, stands for air mass, which describes the thickness of the atmosphere that sunlight passes through before reaching the Earths surface. The value 1.5 means that the sunlight travels through an air column 1.5 times the vertical path length compared to when the Sun is directly overhead. The letter G refers to global, which includes both direct and scattered (diffuse) insolation. The AM1.5G spectrum is standardized to an irradiance of 100 mW cm2. Area (of a solar cell) In reporting the areas for solar-cell device performance data, two types of area are used. The index t indicates the total geometric area, whereas the index a refers to aperture area (the area directly exposed to the Sun, without the areas shaded by contacts); da refers to the designated illumination area, which becomes relevant if the cell or module is masked to expose an area that is less than the total area. AugerMeitner recombination This carrier recombination mechanism, traditionally called Auger recombination147,148 involves two electrons and one hole, or two holes and one electron. It requires high carrier densities to substantially affect device performance. AugerMeitner recombination is especially important in silicon at high doping densities or high excess carrier densities because its indirect bandgap enables long carrier lifetimes61. This effect limits the efficiency of crystalline silicon (c-Si) solar cells to approximately 29%, instead of the ShockleyQueisser limit of about 33%94. Back-surface field The field results from an increase of doping density close to the back contact of a solar cell to increase the majority- and reduce the minority-carrier concentrations at the contact. The back-surface field thus reduces the rate of back-surface recombination at a given applied voltage and reduces resistive losses for majority-carrier extraction. Because it is not the field, but rather the change in carrier concentrations that is important here, the commonly used term back-surface field has been considered a misnomer109. Light trapping This feature helps to improve the absorptance of weakly absorbed light without making the absorber thicker. Light trapping is typically achieved by exploiting the phenomenon of total internal reflection combined with light scattering at rough surfaces. Scattered light is trapped inside a material with a higher refractive index than the phases that surround it, thus increasing the probability of absorption. The efficacy of light trapping scales with the square of the real part of the refractive index (Yablonovitch limit)57,149. Therefore it is used primarily in materials that have high refractive index and low absorption coefficients close to the bandgap, which is true primarily for silicon but much less so of direct semiconductors. Light trapping can be beneficial for either the short-circuit current (at a given absorber thickness) or for the open-circuit voltage (if thickness is reduced to keep the photocurrent roughly constant)150. Mobility-lifetime product The mobility-lifetime product is a predictor of charge collection efficiency in different device geometries. In the neutral zone of pn junction solar cells, the collection efficiency scales with the ratio of diffusion length Ldiff, and thickness d, that is, Ldiff/d = d ( )/ μτk T q B (refs. 66,67), where kBT/q is the thermal voltage. In pin junction solar cells, the collection efficiency depends on the ratio of the drift length Ldrift to the thickness d, as follows: Ldrift/d = μτ(Vbi  V)/d2, where ε = (Vbi  V)/d is the average electric field in a fully depleted semiconductor68,69. In both cases, collection efficiency scales with the ratio μτ/d2. ShockleyQueisser model The ShockleyQueisser model27 is based on the principle of detailed balance28, and frequently used to calculate the maximum power-conversion efficiency of solar cells as a function of the optical bandgap. As the key idea of the model can be extended towards various scenarios (such as for multi-junction solar cells)151 and is simple to calculate, it has been highly influential as a reference point29. The late realization of its importance makes ref. 27 an example of a Sleeping Beauty (an important article, often a trail-blazing one, the importance of which was not realized for a long period after its publication)152. The models name has been questioned owing to the views of Shockley on race and eugenics153. ShockleyReadHall recombination Model aimed at describing recombination via localized states (often called defects or traps) in a semiconductor. The model is (also) based on the principle of detailed balance as well as on the condition that the localized states only interact with band states and not with other localized states. The model also includes occupation statistics for localized states that differs from FermiDirac statistics154. The ShockleyReadHall recombination is strictly intended to describe singly charged defects and its extension to amphoteric defects is known as SahShockley statistics155. Maximum power point (MPP) The point on a solar cells currentvoltage (JV) curve where the product of voltage (Vmpp) and current density (Jmpp) is at its maximum, representing the optimal operating point, at which the solar cell delivers the highest power output under given conditions. Main performance metrics Power conversion efficiency (η) The ratio of the power density Pout delivered to the external circuit to the power density Pin of the electromagnetic radiation impinging on the solar cell η P P V J P out in mpp mpp in = = Short-circuit current density (JSC) The current density produced when the load resistance is zero, which is proportional to the amount of sunlight absorbed and directly linked to the solar cells efficiency. Nature Reviews Materials | Volume 10 | May 2025 | 335354 339 Review article of the series resistance Rs that leads to a reduced voltage Vmpp while not affecting VOC. Additionally, non-radiative recombination reduces both VOC and JSC from their SQ values. In the following, we briefly explain the cause and nature of the different loss mechanisms in the SQ model. Losses due to non-absorbed photons This major optical contribution of optical non-absorption or trans- mission losses (green areas in Fig. 1ac) originates from the fact that the model assumes that the broad solar spectrum is converted into electrical power by a system with a single threshold energy for photon absorption (that is, not the whole solar spectrum can be used). In nearly all solar cells that we use, this system is a single semiconductor with a fixed bandgap Eg, the threshold energy for photon absorption. Tandem (multi-junction) cells, discussed later in this Review, are the exception. Thermalization losses Thermalization losses (yellow areas in Fig. 1ac) are caused by the cool- ing of the photogenerated electrons and holes from the Suns tempera- ture to the lattice temperature. In this process, they lose their excess energy, relative to the bandgap, as vibrational energy to the lattice (by creating phonons). The thermalization losses explain why the available energy per electronhole pair cannot easily exceed the bandgap Eg. However, the actual free energy per extracted electronhole pair is qVmpp, which even in the SQ model is substantially lower than the bandgap (Fig. 1c). Furthermore, Jmpp is slightly lower than the maximum photogenerated current density JSC. This is due to a series of different losses that reduce the free energy that can be made available to the circuit, relative to the potential energy of the electronhole pair3133. Recombination losses Within the logic of Fig. 1b,c, we can now split up the remaining losses into one contribution that reduces the photocurrent to Jmpp and one that reduces the free energy of the extracted electronhole pair to qVmpp. Within the SQ model, all photogenerated carriers are extracted at short circuit, whereas at open circuit all recombine. At the MPP, some carriers are extracted and some recombine, thus leading to a reduction of Jmpp relative to JSC. Within the SQ model, all recombination is radiative, thus leading to an emission of photons. The loss due to this recombination can be expressed as the bandgap energy Eg multiplied by the recom- bination current density Jrec = JSC  Jmpp at the MPP (Fig. 1b,c). In highly efficient solar cells Jrec is tiny at the MPP, and thus the corresponding power loss Prec = Eg(JSC  Jmpp)/q is also relatively small34. We note that recombination losses are unavoidable owing to the necessity of allow- ing radiative recombination to happen, when absorption of photons can happen (according to the principle of detailed balance)28. Isothermal losses Isothermal losses are additional losses in the free energy of the electronhole pairs that generate heat but are not due to the cooling of the electron and hole temperatures to the lattice temperature (the relax- ation of excited carriers, that is, their cooling via thermalization). The first contribution to the isothermal losses can be traced to a decrease in entropy (which costs free energy). It originates from the differences in solid angle between the photon fluxes absorbed by, and emitted from, a solar cell without light concentration. Such a cell emits photons over a wide angle (180 or π steradians), whereas only a small fraction of the photons emitted by the sun is intercepted by the Earth (as determined by the Earths disk, 0.68  104 steradians). This difference results in a reduction in free energy by qΔVOC = kBT ln(46,200) (that is, 275 meV at 300 K, where kB is the Boltzmann constant) and is called etendue loss33. Here, kBT is the thermal energy (25.9 meV at 300 K) and VOC is the open-circuit voltage. This loss, which does not depend on the bandgap of the cell but on temperature, can be minimized by concentrating the light, thus increasing the actual solid angle of the impinging light. This strategy is made possible because we can assume that light from the Sun impinges on the Earth as a parallel beam that can be collimated, although the concentration will become less effective with increasing scattering by the atmosphere (caused by, for example, clouds or dust). To explain the second isothermal loss, we must also consider the rate at which the charge carriers are extracted. The product of the energy per carrier and the flux of charge carriers out of the device cor- responds to the rate of energy generation, the power density. The need to operate the solar cell at a finite rate of carrier extraction leads to a power density loss given by Jmpp  (VOC  Vmpp), which can theoretically be minimized by decreasing the temperature of the solar cell to reduce the voltage difference (VOC  Vmpp) (refs. 35,36). To summarize, the efficiency of solar cells with a single opti- cal absorber (that is, with a single absorption threshold) is limited by different losses that originate from the limitations imposed by the single absorption threshold. Thus, the SQ model gives the maxi- mum attainable efficiency for solar cells. In addition, the SQ model provides both strategies for further improvement (for example, multi-junction solar cells) and a reference for quantifying the degree of additional, avoidable losses existing in real-world solar cells. Real-world solar cells and their losses For comparison, we chose six different PV types, using different materi- als or materials classes: c-Si (refs. 37,38), GaAs (ref. 39), Cu(In,Ga)Se2 (ref. 40), Cd(Te,Se) (ref. 41), metal halide perovskite (HaP) materials16,42 and organic photovoltaics (OPV)43. All of these technologies have cur- rent record energy-conversion efficiencies of at least 15% for cells with an area 1 cm2. However, in all cases, the solar-cell performance of champion cells falls short of the SQ model (Fig. 2ac). Open-circuit voltage (VOC) The maximum voltage the solar cell can produce when no current is flowing, which reflects the quality of the material and its ability to minimize recombination losses. Fill factor (FF) A parameter that captures power losses that are specifically related to the non-zero rate of extracting power to the external circuit and that are often (but not exclusively) related to resistive losses originating from contact layers, buffer layers or even the absorber layer itself. The fill factor is given by FF V J V J mpp mpp OC SC = (continued from previous page) Nature Reviews Materials | Volume 10 | May 2025 | 335354 340 Review article To achieve a high PV conversion efficiency close to the SQ limit, the following criteria are required: (1) All incoming photons with energy above the bandgap must be absorbed (2) Each absorbed photon must create one electronhole pair (3) All photogenerated charges must reach the contacts (4) The contacts must be completely selective, blocking the opposite charge (5) Charges must reach the external circuit with minimal voltage (resistance) and current (recombination) loss However, for criteria (1) to (4), absorption and recombination losses lead to reduced photocurrents (by reducing the rate of charge carriers that reach the external circuit). Under real-world conditions, part of the insolation will be scattered in the Earths atmosphere, lead- ing to so-called diffuse radiation (which cannot be concentrated). Diffuse radiation is distinct from direct radiation, which, for ideal conditions, makes up 100% of the insolation. For criteria (3) and (4), the recombination losses reduce the photovoltage even without cur- rent flow (that is, VOC is reduced) because of the reduced carrier densi- ties under illumination. For criterion (5), resistive losses reduce the photovoltage, proportional to the given (finite) current flow. The underlying causes of these losses vary and require differ- ent mitigation strategies depending on the specific PV technology (Table 1). Non-radiative recombination losses are typically caused by defects in the bulk or at the interfaces of the transport and contact materials. In highly pure, c-Si solar cells, non-radiative recombination is often dominated by AugerMeitner recombination (Box 2), which can be minimized by avoiding highly doped regions. The use of heterojunc- tions can help by shifting the highly doped regions of the junction to a material with a higher bandgap (often amorphous Si). Defect-assisted recombination is often reduced by using high(er) quality bulk material or by interface passivation. Examples of passiva- tion methods include the use of hydrogen-rich amorphous Si (a-Si:H) as interface passivation and transport layers for c-Si (ref. 44) and alkali ions for Cu(In,Ga)Se2 surfaces45,46, which may also work for HaP solar cells47,48. Traditionally, the working hypothesis in semiconduc- tor physics is that expensive and sophisticated material preparation methods (such as epitaxy) lead to fewer bulk defects and less grain boundaries, thereby reducing recombination rates49,50. However, this hypothesis is defied by some material and material classes, such as CdTe (for which inversion of grain boundaries caused by defects can sometimes improve performance), organic semiconductors and some metalHaP materials51. The latter show remarkably small rates of non-radiative recombination for a given carrier density, even though HaP materials in PV cells are microcrystalline, with 0.5 μm grain sizes52. We now consider in some detail criterion (4), in which adopting two selective contacts helps to minimize both resistive losses and recombination losses at the contact5355. Although the term selective contacts is frequently used in the community, it is surprisingly difficult to define53. One reason is that the selectivity of a contact is difficult to disentangle from other properties of the device. Selectivity can be made up of different contributions that may involve electrostatics, kinetics54, the availability of electronic states and resistive effects. A perfectly selective contact enables extraction of one type of carrier 1 2 3 0.0 0.2 0.4 0.6 0.8 1.0 Fraction of power Eg (eV) Eﬀiciency Not absorbed Thermalization Isothermal Recombination a Current density Voltage NRR Power density out Photon flux Photon energy Eg Not absorbed b Thermalization Power density out Recombination Isothermal JSC/q SQ JV qVOC SQ VOC Eg/q SQ JSC SQ VOC JSC Rs Vmpp Jmpp c Fig. 1 | Power losses in photovoltaic energy conversion within the SQ model. a, Power-conversion loss of an ideal solar cell (as a fraction of all solar power that reaches the cell), computed with the ShockleyQueisser (SQ) model, as a function of the threshold photon energy above which solar photons are absorbed (bandgap energy (Eg)). The upper boundary of the white area delineates the possible power-conversion efficiencies (within the SQ model) as a function of Eg. The yellow area represents thermalization losses (photon energy (Eph)  Eg). Within the bands, electrons with excess energy (from Eph  Eg) dissipate this extra energy quickly (hundreds of femtoseconds) to the lattice; thus, the temperature that specifies the electron energy distribution will reduce to the temperature of the lattice. The green area represents the losses from transmitted (that is, not absorbed) photons (Eph  Eg). The solar spectrum is approximated by a 5,800 K blackbody, adjusted to fit the 100 mW cm2 standard solar illumination intensity of AM1.5G (Box 2). b, Energy losses for a given Eg as a function of photon flux versus Eg. The black dotted line represents the current densityvoltage ( JV) curve, JSC is the short-circuit current density (at V = 0) and VOC is the open-circuit voltage (at J = 0). The maximum output power is given by the area of the white rectangle, and the ratio of that area to the ( JSC  VOC) area is the fill factor (FF). The x axis is an energy axis that can also be interpreted as a voltage axis multiplied by the elementary charge q as follows: E = qV, where q is the elementary electron charge. The area below the uppermost line is the available power density in the solar spectrum (approximated by radiation emitted from a blackbody at 5,800 K, roughly the Suns surface temperature). Superscript SQ indicates the value for a cell that follows the SQ model. c, A zoom-in on the lower left-hand corner in panel b, showing the same ideal JV curve as well as JV curves that result from further power losses due to additional recombination of photogenerated carriers and extra resistances in the solar cell (an ideal circuit is assumed). mpp, maximum power point; NRR, non-radiative recombination; Rs, series resistance. Reprinted from ref. 29. Springer Nature Limited. Nature Reviews Materials | Volume 10 | May 2025 | 335354 341 Review article without resistive losses and suppresses recombination of the other type of carrier55. If the doping densities towards the metal contacts are sufficiently high, an ohmic contact is formed with any metal. Then, even if metalsemiconductor work function differences lead to extrac- tion barriers, they will be very thin in a highly doped semiconductor, in which case the electrons or holes can tunnel through to the metal contacts. Thus, if the absorber itself enables selectivity, the contact requirements are relaxed. Traditional silicon solar cells had a pn homojunction architecture. However, this architecture is becoming rare in silicon technology and is completely absent in all new solar-cell technologies. One of the main reasons is that using high levels of dopants in the absorber layer, spe- cifically for creating contacts, is problematic. Either one risks having high rates of AugerMeitner recombination (a problem mainly in c-Si) or the semiconductors are impossible to dope sufficiently, or, if they can be, then they will have very poor electronic properties (high rates of non-radiative recombination). The result is that, even though the PV effect is nearly universally taught by way of a pn junction, in almost none of the currently considered device geometries are pn homo- junctions still in use, because they are often difficult to fabricate in non-Si devices. In c-Si solar cells, pn homojunctions were dominant for decades, but currently the highest efficiencies are achieved using heterojunction designs that lead to higher open-circuit voltages37. Heterojunctions were an alternative to traditional pn junctions. Instead of using a single type of semiconductor, heterojunctions com- bine different semiconductors, often paired with contact materials (transparent conductive oxides and metals) that have suitable work functions. Alternatively, semiconducting charge transport layers that are sufficiently doped can be used to create low resistive contacts. Minimizing resistive effects often requires a compromise between passivation and conduction, as well as between parasitic optical absorp- tion and conduction56. Many materials that passivate semiconducting absorbers or serve as charge transport layers have a higher bandgap than the absorbers and are poor conductors. Examples include organic layers that contact HaP materials, or a-Si:H that contacts c-Si in Si heterojunction solar cells. Lateral conduction, which is necessary to collect all the current in large-area cells and modules, introduces additional losses. Lateral conduction is often enabled by a combination of transparent conduc- tive oxides and metal grids. Thin and lower-doped transparent conduc- tive oxides have better transparency but higher resistance than thicker and higher-doped transparent conductive oxides, leading to resistive losses. Thicker metal grids with more fingers improve current con- duction but increase shadowing losses. Because resistive losses scale with the current, series interconnection of smaller individual cells can minimize this problem, but this strategy makes module construction more complex for a given area. Optical losses can be reduced through several strategies, including by minimizing parasitic absorption in the contact and transport layers, and by using antireflective coatings and light-trapping structures. The key factor is the refractive index of the absorber, which is equal to the square of its dielectric constant at optical frequencies. The higher the refractive index, the more the semiconductor reflects light, lead- ing to reflection losses (the reflectance depends on the difference between the refractive indices Δn of air, with n  1, and the medium). In addition, the higher the n, the better the light trapping (and absorp- tion) because of increased light scattering and possible total internal reflection37,57. The maximum path length of weakly absorbed light is 4n² times the absorber thickness. Furthermore, the less sharp the absorp- tion onset, the more relevant the implementation of light-trapping strategies becomes, to ensure absorption and use of all photons with Eph  Eg. Thus, for materials with smeared-out absorption onsets and a high refractive index over the relevant parts of the solar spectrum (such as the indirect bandgap semiconductor silicon), investing in light-trapping technology is worthwhile. Conversely, materials with sharper absorption onsets and lower refractive indices (such as HaP materials and organics) require fewer optical tricks to maximize absorption, but even then, antireflection
