Repository: Luke0331/GraphRAG

# 硅电池领域词典提取Pipeline

基于61篇硅电池相关文献，自动提取和构建专业领域词典的完整pipeline。

## 🎯 项目目标

从大量学术文献中自动提取硅电池领域的专业术语，构建结构化的领域词典，包含：
- 标准术语名称
- 同义词和别名
- 术语分类
- 可扩展的JSON格式

## 📋 Pipeline流程

### 第1步：预处理 - PDF转纯文本
- **输入**: 61篇PDF文献（位于`../zotero/`目录）
- **工具**: PyMuPDF (fitz)
- **输出**: `extracted_texts/`目录下的61个.txt文件
- **功能**: 高质量文本提取，支持双栏格式

### 第2步：自动提取 - 关键词挖掘
- **输入**: 提取的纯文本文件
- **工具**: KeyBERT + Sentence Transformers
- **输出**: `extracted_keywords.txt`
- **功能**: 自动识别技术术语和短语

### 第3步：人工精修 - 电子表格整理
- **输入**: 自动提取的关键词
- **工具**: Excel/Google Sheets
- **输出**: `curated_dictionary.xlsx`
- **功能**: 人工筛选、标准化和分类

File: domain_keywords/extracted_texts/Tavakoli et al. - 2022 - Over 65% Sunlight Absorption in a 1 μm Si Slab with Hyperuniform Texture.txt (part 1 of 2)
Over 65% Sunlight Absorption in a 1 μm Si Slab with Hyperuniform Texture Nasim Tavakoli, Richard Spalding, Alexander Lambertz, Pepijn Koppejan, Georgios Gkantzounis, Chenglong Wan, Ruslan Röhrich, Evgenia Kontoleta, A. Femius Koenderink, Riccardo Sapienza, Marian Florescu,* and Esther Alarcon-Llado* Cite This: ACS Photonics 2022, 9, 12061217 Read Online ACCESS Metrics & More Article Recommendations * sı Supporting Information ABSTRACT: Thin, ﬂexible, and invisible solar cells will be a ubiquitous technology in the near future. Ultrathin crystalline silicon (c-Si) cells capitalize on the success of bulk silicon cells while being lightweight and mechanically ﬂexible, but suﬀer from poor absorption and eﬃciency. Here we present a new family of surface texturing, based on correlated disordered hyperuniform patterns, capable of eﬃciently coupling the incident spectrum into the silicon slab optical modes. We experimentally demonstrate 66.5% solar light absorption in free-standing 1 μm c-Si layers by hyperuniform nanostructuring for the spectral range of 400 to 1050 nm. The absorption equivalent photocurrent derived from our measurements is 26.3 mA/cm2, which is far above the highest found in literature for Si of similar thickness. Considering state-of-the-art Si PV technologies, we estimate that the enhanced light trapping can result in a cell eﬃciency above 15%. The light absorption can potentially be increased up to 33.8 mA/cm2 by incorporating a back-reﬂector and improved antireﬂection, for which we estimate a photovoltaic eﬃciency above 21% for 1 μm thick Si cells. KEYWORDS: ultrathin photovoltaics, light trapping, hyperuniform correlated disorder M icrometer-thick silicon photovoltaics (PV) promises to be the ultimate cost-eﬀective, reliable, and environ- mentally friendly solution to harness solar power in urban areas and space, as it combines the low cost and maturity of crystalline silicon (c-Si) manufacturing1 with the low weight and mechanical ﬂexibility of thin ﬁlms.24 Eﬃcient light trapping in ultrathin c-Si is of utmost importance when the ﬁlm is thinner than the absorption length. Indeed, due to the indirect bandgap of c-Si, ineﬃcient absorption currently hampers the thinning of Si cells below 100 μm, which is crucial to enable ﬂexible, lightweight, and lower cost c-Si PV.1,5,6 3D nanophotonic architectures are necessary for reducing the cell thickness as conventional antireﬂection coatings and multilayers can only prevent light reﬂection via impedance matching of the solar cell and air, but do not extend the light paths in the Si cell that are required for eﬃcient photon absorption.7,8 Naively, one might think that 3D patterns like random rough surfaces (Asahi pattern) or inverted pyramids as applied in standard thick Si solar cells also will be eﬀective for thin silicon. Indeed, very recently light-trapping performance at and even beyond the Lambertian scattering limit has been reported912 for exquisitely optimized periodic arrays of inverted pyramids and paraboloids in ca. 10 μm thick membranes. However, intrinsically the feature size for this fully 3D design approach has to be larger than the longest wavelength that is to be trapped, leading to indentations larger than 1.1 μm both laterally and in depth into the silicon. Therefore, this approach is impractical for Si thicknesses signiﬁcantly smaller than the longest scattering wavelength (thickness 1.1 μm). This imposes the need for new paradigms in nanophotonic light trapping with nanotextures applicable to wavelength-thick cells. There is still no unanimously agreed best strategy for the designing of light trapping nanotextures for PV. On one hand periodic patterning to elicit grating diﬀraction into a thin PV slab, whether by adding plasmonic1317 or dielectric1820 structures, can reduce reﬂection and simultaneously scatter light in the plane of the thin ﬁlm. However, this strategy generally only works at discrete wavelengths and speciﬁc angle of incidence, due to the discrete crystal momenta of gratings and etendue conservation. Received: October 29, 2021 Published: March 22, 2022 Article pubs.acs.org/journal/apchd5  2022 The Authors. Published by American Chemical Society 1206 https://doi.org/10.1021/acsphotonics.1c01668 ACS Photonics 2022, 9, 12061217 Downloaded via 43.156.116.194 on June 18, 2025 at 02:09:59 (UTC). See https://pubs.acs.org/sharingguidelines for options on how to legitimately share published articles. Conversely, fully random patterning can scatter the light over a broad angular range and over a large range of wavelengths due to the large rotational and translational symmetry, but the eﬀectiveness is limited by the fact that the spatial frequencies in the random pattern do not speciﬁcally favor scattering into the thin ﬁlm architecture.21 For this reason, it has been proposed to exploit correlated disordered media, which have indeed been shown to outperform both random roughening and periodic patterning for light trapping.2231 Although many designs have been presented so far, it is still an open question how to reach an optimal design. For instance, it is not settled if the best design is obtained when starting the optimization from a periodic or from a random structure. Hyperuniformity has recently emerged as a new framework to engineer light scattering and diﬀraction in a rational manner. Hyperuniform disordered (HUD) media are statistically isotropic and possess a constrained randomness such that density ﬂuctuations on large scales behave more like those of ordered solids, rather than those of conventional amorphous materials.3237 HUD patterns naturally arise in many physical systems, from the mass distribution in the early universe,38 structure of prime numbers,39 hydrodynamics,40 structure of amorphous ices,41 sheared sedimenting suspensions,42 to wave localization43 or colloidal packing.44 When translated into photonic materials, HUDs exhibit large and robust photonic band gaps as in photonic crystals, but are both complete and isotropic.35 As a result, HUDs display allowed modes that can propagate through the structure in an isotropic fashion as in random media. HUDs are a highly ﬂexible platform to control light transport, emission, and absorption in unique ways, beyond the constraints imposed by conventional photonic architectures,37,4549 for the design of freeform waveguides,50 high-quality factor resonant defects and arbitrarily high-order power splitters,51,52 hollow-core ﬁbers,53 and photonic bandgap polarizers54 among others. In this work we experimentally demonstrate that light absorption in a 1 μm-thick silicon slab is enhanced more than 2-fold in the wavelength range from 400 to 1050 nm when textured with optimized HUD-based patterns compared to the unpatterned slab. The resulting absorption is the highest demonstrated so far in a Si slab as thin as 1 μm. This record value is achieved by k-space engineering of HUD patterns with a tailored scattering spectrum and diﬀractive coupling of solar irradiation into guided modes of the Si slab. Using our strategy to light management, we investigate PV eﬃciency by focusing on the trade-oﬀbetween light trapping and increased carrier recombination given by the nanotextures. We ﬁnd that the eﬀect of increased surface-induced charge carrier recombina- tion on the open circuit potential can be fully compensated by the large photocurrents. A detailed PV eﬃciency estimation reveals that eﬃciencies above 20% can be obtained for several optimized HUD designs and state-of-the-art Si PV technolo- gies. This is a highly remarkable eﬃciency for such a thin indirect-bandgap material, which together with the fact that lower grade raw Si material can be used in such thin devices, establishes a new breakthrough in thin lightweight and ﬂexible solar cells. RESULTS Light Absorption in Films with Disordered Hyper- uniform Patterns. We demonstrate the power of hyperuni- form disordered (HUD) patterns for lightweight, ﬂexible, and eﬃcient photovoltaics, by ﬁrst focusing on the absorption properties in ultrathin (1 μm) Si. The proposed structure for the highly eﬃcient Si light absorber is shown in Figure 1a. It consists of a thin Si slab (1 μm), of which the top 200 nm is patterned with an optimized HUD pattern. In this case, the pattern consists of a 2D network of Si walls, that resembles the honeycomb underlying structure in black butterﬂy wings.29,56 The Si pattern is inﬁltrated with a low refractive index medium by spin coating a polymer resist57 with refractive index of 1.52. While the inﬁltrated pattern layer is expected to also reduce reﬂectance due to the better index matching with air (npattern  nSif + nLRM (1 f), with f being the Si ﬁlling fraction), an additional layer of resist on top (50100 nm thick) further improves antireﬂectance, referred to as ARC. While the optical Figure 1. Ultrathin light absorber design. (a) Schematic representation of the ultrathin light absorber consisting of a 1 μm-thick silicon ﬁlm with the HUD pattern on the top surface (200 nm thick) to improve light trapping. The pattern is inﬁltrated with a lower refractive index material (nLRM), which is also used in a top ﬂat layer, ARC, to reduce reﬂectance (50100 nm in thickness). Note that the ARC layer is depicted ﬂoating above the nanopattern in the image only for clarity purposes. (b) Optical image of the silicon membrane sample supported by a thick silicon frame (1  1 cm2), where the textures have been fabricated. Inset: Scanning electron image of the as-fabricated Si membrane with the optimized honeycomb-like HUD network pattern. (c) Absorptance spectra measured for the Si membrane with (red) and without (blue) the HUD pattern with ARC. The membrane is suspended in air and inﬁltrated with a polymer resist (nLRM = 1.52) as ARC. The dashed black line corresponds to the Lambertian limit absorption for 1 μm Si, based on the optical properties given in the literature.55 ACS Photonics pubs.acs.org/journal/apchd5 Article https://doi.org/10.1021/acsphotonics.1c01668 ACS Photonics 2022, 9, 12061217 1207 properties of the resist are not the ideal to guarantee minimal reﬂection, spin coating is a simple conformal fabrication method that ensures nanopattern ﬁlling and a ﬂat top surface. Figure 1b is a photograph of a suspended 4.8  4.8 mm2 Si membrane nominally 1 μm-thick on a Si support frame before spin coating the resist. The membrane reveals a semi- transparent reddish color owing to its small thickness and small absorption coeﬃcient in the red and near-infrared. HUD- based patterns were fabricated on the membrane with e-beam lithography in at least 100  100 μm2 areas. These areas are clearly visible in the picture as they appear darker, highlighting the increased light trapping. A close-up scanning electron microscopy (SEM) image of the fabricated HUD network pattern on the Si suspended membrane is shown as inset. We have measured the light absorption of the free-standing membrane with ARC on the unpatterned and patterned regions by using an integrating sphere microscope.58,59 The curves in Figure 1c compare the light absorption as measured for the ﬂat membrane with that of the HUD patterned membrane. The absorption spectrum of the ﬂat membrane shows the characteristic Fabry-Perot interferences for a 1.18 μm thick Si slab (see Supporting Information), with a peak in absorption at about a wavelength of 450 nm and rapidly decreasing absorption for longer wavelengths due to the small absorption coeﬃcient of Si in the visible and near-infrared. In contrast, the absorption in the membrane with the HUD pattern is on average 50% higher in absolute numbers for the wavelength range of 500 to 900 nm and it follows the Lambertian limit trend (4n2 limit for 1 μm-thick Si represented by the black dashed curve), which does not take into account reﬂection losses. Despite the fact that the membrane sits in air (i.e., no back-reﬂector) and the suboptimized ARC, the fraction of absorbed solar photons in the membrane increases from 25.5% to 66.5% by texturing the surface based on our optimized HUD design. This is the highest demonstrated absorption in a 1 μm Si absorber so far, and translates to a photocurrent of 26.3 mA/cm2, far above the 19.72 mA/cm2 in the best reported cell with similar thickness.60 Simulations show that a metal back reﬂector will increase absorption even further for the whole spectrum and integrated absorption can reach up to 93.4% of the Lambertian absorption. In the following, we describe the design principle and physical mechanism that induces this record in absorption. Light Trapping Mechanism and Design Optimization. As in previous works that use periodic and heuristic aperiodic structures to promote light trapping, the main mechanism by which the HUD nanostructure enhances absorption is diﬀraction into the absorber.22,61,62 In the presence of texturing, the guided modes of the thin silicon slab become leaky (quasi-guided) and can in- and out-couple to the incoming electromagnetic modes supported by the surround- ing medium. The waveguide mode dispersion for a Si slab is shown in Figure 2a, where we note that within the spectral region of interest, c-Si exhibits strong dispersion that leads to a strong curvature of the Si light cone and signiﬁcantly diﬀerent absorption of the guided modes, as indicated by the color scale in Figure 2a. The total absorption is obtained by summing up the coupling contributions of each mode. To maximize sunlight absorption in the slab we need to couple eﬃciently to these lossy modes that exist for kabove the light-cone of air (lower black thick curve), for a broad range of wavelengths (from 350 to 1100 nm). Due to the large number of modes in a 1 μm Si slab, a pattern structure that diﬀracts incident light (k= 0 for normal incidence) to the range of kfrom 15 to 20 μm1 (indicated by the two horizontal dashed lines in Figure 2a) ensures all sunlight has a mode to couple to. However, due to the inhomogeneous absorption of the guided modes, coupled-mode theory calculations estimate that the highest absorption is actually given for uniform diﬀraction to the k-range from 9 to 25 μm1 (see the detailed calculation in the Supporting Information). Targeting this wave vector range is a key design goal for engineering the diﬀraction pattern. Figure 2. Light trapping mechanism. (a) Waveguide modes for a homogeneous 1 μm thick Si slab between air and a perfect metal for the wavelength range of interest in a solar cell. The modes are all lossy, with the absorption loss denoted by their color, as shown in the color bar. Black lines denote the dispersion curves for air (lower curve) and for Si (upper curve). The horizontal dashed lines denote two characteristic wavenumbers: k1 = 15.71, and k2 = 21.41 μm1 as described in the text. Inset: Simulated power spectral density (PSD) of the HUD network design that shows a characteristic diﬀraction ring in the desired k-space. (b) Measured Fourier-space diﬀraction pattern in reﬂection of the HUD network design lithographically patterned in a Si wafer (wavelength 561 nm). (c) Radial distribution of the PSD in (a) and the diﬀraction intensity in (b). ACS Photonics pubs.acs.org/journal/apchd5 Article https://doi.org/10.1021/acsphotonics.1c01668 ACS Photonics 2022, 9, 12061217 1208 In contrast to periodic and random patterns, hyperuniform designs with correlated disorder are an intermediate concept that allows the creation of diﬀraction into only a tailored range of wavevectors. In particular, stealthy HUD structures oﬀer a distinctive route to ﬁlling desired bands in Fourier space, intermediate between the continuous k-space content of random patterns, and the discrete crystal momenta of periodic point patterns. Stealthy HUD point patterns are isotropic with no diﬀraction below a certain critical wavevector value, kC: S(k kC) = 0. The so-called stealthiness parameter χ is deﬁned as the fraction of wavevectors for which the structure factor vanishes and can be used to measure the hyperuniform correlations. Thus, χ = 0 for purely uncorrelated (Gaussian) point patterns and χ  0.77 for periodic structures.33,43,45,49 Our design approach starts with a 2D HUD point pattern (χ 0.40.5) that provides the most uniform ﬁlling in the Fourier space domain delimited by the two wavenumbers (k,1 and k,2) estimated from the waveguide properties of the slab and coupled mode theory (see Supporting Information for more details). Once the 2D HUD point pattern is created, it is transformed into a physical 3D design that can be fabricated with two material components: Si and a low refractive index material. In this case, the 2D HUD point pattern is decorated with 200 nm tall Si walls following a Delaunay tesselation protocol45 that form a continuous Si network, and the voids are ﬁlled by the low refractive index material. However, light absorption with the 2-phase design is no longer expected to be optimal as the 3D texture strongly disrupts the waveguide properties of the Si slab. We note that upon the decoration of a 2D point pattern with a physical 3D unit cell geometry, the structure factor of the point pattern is no longer a suitable representative of the textures diﬀraction, due to the scattering properties of the unit cell. We therefore consider the power spectral density (PSD), which is the squared Fourier transform of the 2D design as a better representation of scattering strength. In the ﬁrst Born-approximation, i.e., the limit of single scattering that applies to low index-contrast structures, this corresponds to evaluating the product of structure factor (Fourier transform of the lattice geometry) and form factor (single unit cell scattering function approximated as Fourier transform of the geometry). This approach neglects multiple scattering and coupling eﬀects, and is a fair approximation in the low index limit6365 The tesselation protocol thus causes the resulting 3D network to become nearly hyperuniform as it Figure 3. Performance comparison between diﬀerent HUD-based designs. (a) SEM images of samples textured with the HUD hole (top) and spinodal (bottom) designs. (b) Measured angle-resolved diﬀraction in reﬂection of the corresponding pattern. (c) Simulated 2D PSD for the optimized spinodal and HUD hole patterns. (d) Diﬀraction intensity as a function of in-plane wavevector (kr) given by the angle-averaged simulated PSD (solid curve) and measured diﬀraction (dots). Measured (e) and calculated (g) absorptance spectra for a 1 μm thick Si slab suspended in air with the diﬀerent surface nanopattern designs with ARC considered. The absorption spectrum for the HUD network design is the same as in Figure 1. The theoretical Lambertian limit and the absorption for a ﬂat Si slab (with an ARC) are shown as reference. (f) Table listing the percentage of integrated absorbed solar photons (IA) for all patterns for the wavelength range of 4001050 nm. These numbers are obtained by integrating the theoretical or experimental absorption spectra over the solar ﬂux (AM1.5G) and normalizing for the total photon ﬂux in the speciﬁed wavelength range. ACS Photonics pubs.acs.org/journal/apchd5 Article https://doi.org/10.1021/acsphotonics.1c01668 ACS Photonics 2022, 9, 12061217 1209 slightly deviates from hyperuniformity constraint66 (its PSD may display a small but nonvanishing amplitude for k kc). To resolve this nonideality, we introduce a second optimization step to ﬁne-tune the HUD-based 3D pattern, where the HUD properties (average distance between points) and Si ﬁlling fraction are optimized. This is done with full-wave 3D numerical simulations that compute light absorption at each optimization step (see Materials and Methods and Supporting Information). While the process is computationally expensive, the initial 2D HUD optimization procedure sets an excellent base to rapidly ﬁnd a local maximum. As a result, we obtain an optimized 3D structure based on a 2D HUD point pattern, but with a PSD function that may diﬀer from what was initially estimated from the structure factor of the point pattern and slab waveguiding properties. The inset in Figure 2a shows the 2D simulated PSD of the fully optimized HUD network design that was used to create the sample in Figure 1. The PSD for the ﬁrst order diﬀraction shows a clear ﬁngerprint of the hyperuniformity with a circular region around k= 0 where S(k) vanishes, but there is not a sharp cutoﬀas initially imposed. The nearly hyperuniform PSD is better discerned in the angle-averaged PSD (solid curve) shown in Figure 2c. Notice that the Fourier space in the optimized pattern is ﬁlled in the wavevector region between 10 and 18 μm1, which is slightly diﬀerent than the initial guess for k,1 and k,2 of 9.7 and 20.4 μm1. We have performed momentum spectroscopy of the fabricated pattern on a Si surface, where the measured k- space diﬀraction pattern in reﬂection is shown in Figure 2b as obtained using high-NA Fourier microscopy.67 By construction the HUD pattern is designed to scatter normally incident light to parallel wave vectors that are outside the collection NA of air objectives. However, by combining strongly oﬀnormal illumination at six azimuthal angles we can reconstruct the parallel-momentum resolved scattering properties up to an eﬀective NA almost twice higher than that of the objective lens (see full details in the Materials and Methods section). The angle-resolved diﬀraction measured in reﬂection displays a similar ﬁngerprint of the hyperuniformity as the 2D PSD of the design. The measured angle-averaged reﬂection is also plotted in Figure 2c, and is extremely well reproduced by the theoretical PSD (solid line). Comparison of HUD-Based Designs. So far, we have shown that a 2D HUD point pattern can lead to a highly eﬃcient 3D design for broadband light trapping in a thin Si slab, by decorating the point pattern with two materials in a wall network fashion (Figure 1b). However, there are many other decorating possibilities for the same initial 2D HUD pattern. For instance, instead of the wall network, one could place Si nanopillars or nanoholes at the points of the 2D HUD point pattern and ﬁll the voids with ARC. This is the simplest HUD design, where a single element is cloned at tailored positions. We refer to this texture as HUD hole, and the SEM image of the as-fabricated sample is shown in Figure 3a. Similar to the HUD network in Figure 1, the Fourier microscopy intensity map, Figure 3(b, top), indicates the HUD nature of the design and it is very similar to the theoretical structure factor, Figure 3(c, top). Another very diﬀerent way of obtaining 3D HUD patterns is inspired by the generation of spinodal structures.68,69 Here the mathematical recipe is to ﬁrst deﬁne a random superposition of cosine waves with random phase, with wave vectors imposed by the desired wave vector distribution (k,1 kk,2), or structure factor. Thresholding the resulting function at a ﬁxed height value deﬁnes material boundaries separating Si and low refractive index material (ﬁlling fraction f set by threshold choice), tracing out zebra-like patterns as in Figure 3(a, bottom). The resulting two-phase material pattern is nearly hyperuniform, for which its PSD is dominated by the wave vector distribution imposed at the initial design stage. Owing to its inspiration, we refer to this design as spinodal. Fourier microscopy of the as-fabricated spinodal design, Figure 3(b, bottom), also exhibits a characteristic low scattering at small wavevectors, and a marked increase of scattering at k11 μm1. The contrast is lower compared to the other HUD designs and the scattering at small wavevectors is not expected from the theoretical PSD, Figure 3(c, bottom). We suspect the additional scattering at low wavevectors arises from fabrication imperfections due to the sensitivity of the PSD of spinodal design to the Si ﬁlling fraction (see Supporting Information). The azimuthally averaged k-space resolved diﬀraction and theoretical PSD for the HUD holes and spinodal designs are shown in Figure 3d as dots and solid lines, respectively. While the PSD of the HUD holes is similar in shape to that of the HUD network pattern with a peak at 15 μm1, the PSD of the spinodal is quite diﬀerent and resembles a square function. All three proposed designs have a PSD that is well suited to couple normally incident sunlight into the plane for absorption. The theoretical and experimental absorption spectra for the patterned and unpatterned suspended membranes are shown in Figure 3e and g, where the ARC (same parameters for all designs) is also taken into account. The spectrum for the HUD network pattern is also included and it is the same as in Figure 1c. As a quantitative measure to compare absorption between all the diﬀerent designs, we have computed the fraction of absorbed solar photons (integrated absorption, IA), as listed in the table in Figure 3f. The IA, is computed by considering the AM1.5G solar spectrum for the wavelength range of 400 to 1050 nm (see the Materials and Methods section for more details). For comparison, we also plot the Lambertian limit obtained by considering the same optical constants used in the full-wave simulations. Similar to the spectra measured in the HUD network patterned membrane (red curve), the two new designs raise light absorption in the long wavelength regime, particularly in the case of the spinodal (green curve). As expected from the absorption spectra, the spinodal and HUD network patterns result in a similar IA (66% in practice and 75% in theory). As also predicted by theory, the HUD holes design leads to a slightly lower absorption and IA (54% in practice and 70% in theory). Part of the discrepancy between theoretical and experimental IA may be attributed to the overestimation of the extinction coeﬃcient of Si in the NIR (up to 4% absolute, equivalent to up to 1.6 mA/cm2, see Supporting Information for more details). We attribute rest of the discrepancy between theory and experiment (46% absolute IA, equivalent to 1.62.4 mA/cm2) to the nonideal scattering from fabrication imperfections, local deviations in the ARC and membrane thickness, as well as the pattern design being optimized with an overestimated extinction coeﬃcient of Si in the NIR. In any case, for all three designs the measured IA is more than twice that of the unpatterned membrane and we experimentally demonstrate for the ﬁrst time and for two patterns that absorption in a free-standing Si membrane is as high as 78% of the Lambertian limit. Full Device Design and Eﬃciency Estimation. So far, we have demonstrated the exceptional light trapping properties ACS Photonics pubs.acs.org/journal/apchd5 Article https://doi.org/10.1021/acsphotonics.1c01668 ACS Photonics 2022, 9, 12061217 1210 of the HUD patterns in thin Si, as evidenced by the enhanced absorption. However, in a full solar cell device one must also consider other eﬀects of nanotexturing on its performance. It is important to ensure that the gain from light trapping for PV remains despite the potential penalty of increased surface recombination, which can strongly aﬀect the performance of devices with a Si thickness smaller than 90 μm, where bulk- related losses are negligible.5,6 In order to understand the eﬀects of our HUD-based designs on the PV eﬃciency, we consider the full device structure shown in Figure 4a. Now, the patterned Si ﬁlm sits on top of a silver metal contact that also acts as a back reﬂector. By using interdigitated macroscopic Ag pads, both the n and p contacts are placed at the rear, which reduces shading on the front of the cell. This technology, known as interdigitated back contact (IBC) photovoltaics, has enabled the highest PV eﬃciency in Si-based cells.7072 For simplicity, in our absorption calculations we consider a continuous Ag ﬁlm at the back instead of the interdigitated pads, which is a fair assumption for optical purposes given their large characteristic sizes. We have reoptimized the 3D pattern design taking into account the Ag back-reﬂector as part of the full structure. We also consider an improved ARC conﬁguration, with nLRM = 1.82 and ARC thickness of 72 nm (see Supporting Information). The resulting absorption spectra (for the Si layer only) for all the diﬀerent designs are shown in the Supporting Information. As expected, the metal back-reﬂector and improved antireﬂection increases light absorption as compared to that shown in Figure 3g. Note that these account for absorption in Si only, where parasitic absorption in the metal would increase the total absorption in the device stack by an additional 10% in average for wavelengths 600 nm and above. Interestingly, the three designs oﬀer a highly robust absorption to changes in the angle of incoming light (see the angle dependent absorption spectra in the Supporting Information), which strongly enhances the daily PV power output. We have computed the photocurrent, Jphoto, by integrating the simulated absorbed solar spectrum for the wavelength range of 300 to 1050 nm. To estimate the PV performance of our designs we have simulated the currentvoltage character- istics of the solar cell with the PC1D software, where we have considered Jphoto as input and a bulk lifetime of 0.5 ms (standard PV grade Si) and surface recombination velocity (SRV) of 100 cm/s. Given that the absorber thickness is much smaller than the diﬀusion length for minority carriers in Si, the 1D approximation used by the PC1D is valid to account for losses in the short-circuit current. The SRV value of 100 cm/s is the state-of-the-art in high eﬃciency Si solar cell devices.1,70 In order to account for the pattern-induced increased surface area, we have considered an eﬀective SRV by multiplying it by the surface area increase factor. A more detailed description of the parameters used in our simulations is given in the Supporting Information. The table in Figure 4b summarizes the estimated solar cell performance, in terms of short circuit current (JSC), open circuit potential (VOC), and PV eﬃciency (η), for the optimized HUD hole, HUD network, and spinodal patterns. For comparison, we have included the theoretical case of an unpatterned Si membrane (with ARC) and the current record Si cell, which is 165 μm thick.70 As explained in previous works, the surface recombination velocity has a minor eﬀect on the short circuit current as the cell thickness is of the order of the carrier diﬀusion length6,12,73 and thus the photocurrent is very close to the integrated absorption (Jphoto Jabs). Additionally, we assume no external resistance losses, thus JSC = Jphoto. With the pattern-induced light trapping, the JSC in 1 μm-thick Si is almost doubled for all three designs compared to the unpatterned cell (from 18.5 mA/cm2 to 33 mA/cm2), close to the Lambertian value for 1 μm-thick Si (at 35 mA/cm2). At the same time, the estimated VOC values in our three designs are higher than the best bulk cell and oscillate around that expected in an unpatterned thin ﬁlm. Because of the small volume in a 1 μm ﬁlm compared to bulk, the saturated dark current, Jdark, in the cell is only limited Figure 4. PV eﬃciency estimation. (a) Full solar cell device design, which includes a Ag back-contact and improved ARC (nLRM = 1.82 and 72 nm thick). (b) Table summarizing the estimated PV performance parameters from our optical and PC1D device simulations. (c) Color-map indicating the nonlinear dependence of the maximum PV eﬃciency on the dark and photocurrents (Jdark and Jphoto, respectively). The white lines are isolines at the eﬃciency indicated by the labels. The dashed black line corresponds to the Jphoto given by the Lambertian limit in a 1 μm-thick Si slab. The dash-dotted lines correspond to the Jphoto derived from our absorption measurements without back-reﬂector. The data points correspond to the estimated PC1D eﬃciencies for the diﬀerent designs. The eﬃciency estimated for the unpatterned Si membrane and that for the best demonstrated bulk Si cell are shown for comparison. The total eﬃciency is not only aﬀected by increased light trapping, but also by the additional pattern-induced surface area recombination, reﬂected in the increased dark current. ACS Photonics pubs.acs.org/journal/apchd5 Article https://doi.org/10.1021/acsphotonics.1c01668 ACS Photonics 2022, 9, 12061217 1211 by surface recombination. Considering the state-of-the art bulk carrier lifetime and surface recombination velocity, Jdark is almost 1 order of magnitude smaller in a 1 μm Si ﬁlm compared to Si bulk (165 μm thick) and thus the VOC is improved by thinning Si down.1,5,12,74 An interesting consequence of this is that lower grade Si material can thus be used in such thin devices, which have much lower costs (see the Supporting Information for more details on how the PV eﬃciency is aﬀected by the bulk lifetime and surface recombination). As VOC also depends on the photocurrent, Jphoto, light trapping has the potential to compensate the eﬀects of patterning-induced larger Jdark on the voltage. We ﬁnd that the HUD holes design uses the smallest surface area and the strong light trapping fully compensates the eﬀect of increased surface recombination and leads to the same VOC as in the unpatterned case. In terms of eﬃciency, Figure 4c represents the two major consequences of nanotexturing, increased light trapping and increased charge recombination, on the PV eﬃciency (color scale) by considering the illuminated diode equation (J(V) = Jdark(eqV/kBT 1) Jphoto). The dashed horizontal black line corresponds to the ultimate photocurrent from the Lambertian light trapping in 1 μm thick Si and one can see the span of possible PV eﬃciencies depending on the carrier recombina- tion properties of the device. For fair comparison to current densities in the optimized devices, we have used here the same Si optical constants as in the simulations, which leads to an overestimation of the photocurrent of 1.7 mA/cm2 (equivalent to maximum of 1% overestimation in the conversion eﬃciency). Similarly, the colored dashed-dotted lines indicate the photocurrent based on the measured absorption in the patterned free-standing membrane. For the integration boundaries from 400 to 1050 nm (i.e., measured spectral range), we obtain photocurrent values of 21.5, 26.3, and 26.0 mA/cm2 for the HUD holes, HUD network, and spinodal, respectively, which are the highest demonstrated so far in 10 μm-thick Si.75 It is interesting to note that the strong light trapping power the HUD network and spinodal patterns measured in our membranes could result to cell eﬃciencies above 15%. In the graph, we also include data points for the unpatterned and the three optimized HUD cell designs (i.e., with metal back reﬂector), based on the Jphoto and Jdark values expected from our light absorption simulations and from the advanced IBC and surface passivation technologies available today, respectively. For comparison, we also include the data point for the best demonstrated Si solar cell, which is 165 μm thick.70 Note that the diode equation yields a slightly higher PV eﬃciency compared to that reported in ref 70 (0.5% higher eﬃciency) as the model neglects contact resistance losses. Figure 4c clearly visualizes the compromise for the total eﬃciency between light trapping and surface recombination properties of the diﬀerent designs and it is particularly evidenced by the HUD holes and HUD network. Despite the fact that the two designs have diﬀerent light trapping capabilities, the ﬁnal PV eﬃciency is very similar. It is interesting to note that even if the best surface passivation is not achieved in practice, the large absorption and thin device conﬁguration allows for eﬃciencies above 20% for a large range of dark current. This is given by shifting the data points in Figure 4c to larger dark current densities, which will still be above the 20% isoeﬃciency line. While we theoretically predict the ultimate best device to be that with the spinodal texture, the large scale implementation of its fabrication may require some further technological developments. A combination of interference and nanoimprint lithography76 has already demonstrated the fabrication of aperiodic structures with deﬁned spatial frequency distribution in areas larger than 1 m2. However, further work is needed to increase the required patterning resolution down to few tenths of nanometers. By contrast, HUD point patterns naturally arise in many physical systems, which can lead to simple and scalable fabrication of the HUD holes or HUD network patterns. For instance, it has been shown that the structure factor of dispersed colloidal particle (e.g., beads) patterns can be tuned by the ionic strength of the particular solvent7780 and that the dewetting or phase separation of dielectric layers leads to HUD patterns.81,82 Also, soft-imprint conformal lithography has proven an excellent low-cost alternative to pattern large-areas with a resolution below 10 nm that could actually serve for both HUD holes and HUD network.83 While a master substrate has to be ﬁrst made with other lithography methods (such as e- beam lithography), the master can be extensively reused for the creation of multiple-use soft stamps. CONCLUSION We have shown that stealthy HUD point patterns are an excellent platform to design a wealth of highly eﬃcient nanoscale textures for trapping light in ultrathin Si solar cells. We have described three diﬀerent texture designs that oﬀer broadband isotropic light trapping with a characteristic hyperuniform signature in the Fourier reﬂectance. We have fabricated such textures on a suspended Si membrane and experimentally demonstrated the highest absorption in 1 μm- thick Si, corresponding to a Jphoto of 26.3 mA/cm2. This exceptional light trapping can potentially be further improved by optimizing the antireﬂection coating and incorporating a metal back-reﬂector, which in turn serves as electrical contact. Taking into account state-of-the-art values of Si passivation and IBC device design, we estimate that PV eﬃciencies above 20% could be achieved for a 1 μm-thick c-Si cell, which represents a breakthrough toward ﬂexible, lightweight c-Si PV. MATERIALS AND METHODS Generation of the Disordered Hyperuniform Struc- tures. A hyperuniform point pattern is a random point pattern in real space for which the number variance σ2(R) within a spherical sampling window of radius R (in d dimensions) grows more slowly than the window volume (Rd) for large R. We consider point patterns that are stealthy, which is a property of the structure factor S(k), deﬁned as32  = =  S N e k ( ) 1 i j N ik r r , 1 ( ) i j (1) where k are vectors in reciprocal space, N is the total number of particles, ri,j are the positions i-th and j-th particles, and ... denotes ensemble average. In all subsequent analysis we omit the forward scattering contribution, i.e., consider the S(k) = S(k) (2π)d δ(k) quantity, with d the dimensionality of point distribution. For stealthy point patterns, S(k) is isotropic and vanishes for a ﬁnite range of wave numbers 0  k k0, for some positive critical wave vector, k0.34 The size of this region can be expressed through the so-called stealthy parameter χ = ACS Photonics pubs.acs.org/journal/apchd5 Article https://doi.org/10.1021/acsphotonics.1c01668 ACS Photonics 2022, 9, 12061217 1212 M(k)/dN, where M(k) is the number of linearly independent k vectors where S(k) = 0 and d = 2 in the present case.34,45 Generation of the Spinodal Pattern. Density wave (spinodal) structures or spinodal structures are a particular realization of hyperuniform structuring and can be generated according to a simple protocol.68 We consider the function  ϕ Φ =  + = r q r ( ) cos( ) j N j j 1 q (2) where k1  |q|  k2 is a collection of homogeneously distributed random Nq wavevectors, and ϕj are random phases uniformly distributed in the range (0,
