Repository: Luke0331/GraphRAG

# 硅电池领域词典提取Pipeline

基于61篇硅电池相关文献，自动提取和构建专业领域词典的完整pipeline。

## 🎯 项目目标

从大量学术文献中自动提取硅电池领域的专业术语，构建结构化的领域词典，包含：
- 标准术语名称
- 同义词和别名
- 术语分类
- 可扩展的JSON格式

## 📋 Pipeline流程

### 第1步：预处理 - PDF转纯文本
- **输入**: 61篇PDF文献（位于`../zotero/`目录）
- **工具**: PyMuPDF (fitz)
- **输出**: `extracted_texts/`目录下的61个.txt文件
- **功能**: 高质量文本提取，支持双栏格式

### 第2步：自动提取 - 关键词挖掘
- **输入**: 提取的纯文本文件
- **工具**: KeyBERT + Sentence Transformers
- **输出**: `extracted_keywords.txt`
- **功能**: 自动识别技术术语和短语

### 第3步：人工精修 - 电子表格整理
- **输入**: 自动提取的关键词
- **工具**: Excel/Google Sheets
- **输出**: `curated_dictionary.xlsx`
- **功能**: 人工筛选、标准化和分类

File: domain_keywords/extracted_texts/s41560-019-0463-6.txt (part 1 of 3)
Review Article https://doi.org/10.1038/s41560-019-0463-6 1King Abdullah University of Science and Technology (KAUST), KAUST Solar Center (KSC), Thuwal, Saudi Arabia. 2Department of Electrical and Electronic Engineering, University of Melbourne, Melbourne, Victoria, Australia. 3Department of Electrical Engineering and Computer Sciences, University of California, Berkeley, California, USA. 4These authors contributed equally to this work: Thomas G. Allen, James Bullock. *e-mail: stefaan.dewolf@kaust.edu.sa I n 2017 approximately 1.7% of global electricity demand  rep- resenting only 0.28% of total global primary energy consump- tion  was met by electricity generated by photovoltaic (PV) modules, the vast majority of which comprise crystalline silicon (c-Si) solar cells1. These modest statistics belie a transformational change that is occurring in electricity generation worldwide: 2016 saw PV become, for the first time, the fastest growing source of net electricity generation capacity with 74 GW installed; an additional 100 GW of PV was installed in 2017, roughly one-third of all new capacity1,2. While crystalline silicon, with a current share of 95% of the PV market2, is forecast to remain the dominant PV technology for the coming decades, over 70% of c-Si PV production capacity is vested in the fabrication of a low-performance cell design in which the entire rear silicon surface is alloyed with aluminium to form the positive terminal of the device3. This cell structure, called the aluminium back surface field (Al-BSF) cell, has a practical upper limit on its power conversion efficiency (PCE) of only 20%, com- pared to the theoretical maximum PCE of 29.4%3,4. An additional 20% of the current market, employing the more complex passivated emitter and rear cell (PERC) design, is similarly limited to PCEs of around 2324% (Box 1)3,5. Since it is widely recognized that the ongoing success of the c-Si PV industry is predicated on the sus- tained increase in cell and module efficiency coupled with a con- tinuing decline in production costs6,7, simple, innovative solar cell designs that exceed these empirical limits are vital for the continued advancement of c-Si PV. The most salient common feature that limits the PCE of the Al-BSF and PERC cells is the direct application of the contact- ing metal onto the light-absorbing silicon wafer. This intimate metalsilicon contact leads to recombination losses of the photo- generated electrons and holes due to a high density of electroni- cally active states at the siliconmetal interface that lie within the silicon bandgap. The use of high temperature functional-impurity doping beneath the metal terminals (the phosphorus and alumin- ium dopants at the electron and hole contacts, respectively, of the Al-BSF and PERC cells) partially alleviates this effect, reducing the defect-assisted ShockleyReadHall contact recombination rate and dramatically lowering the contact resistance. However, absorber doping induces its own fundamental optoelectronic energy losses notably Auger recombination, bandgap narrowing and free carrier absorptionwhich limit the device performance811. To mitigate these deleterious effects, so-called passivating contacts are being developed, which can further reduce contact recombination losses via the insertion of passivating thin films (commonly silicon oxide, SiOx; or hydrogenated amorphous silicon, a-Si:H) between the silicon wafer and the overlying metal terminals. Some passivating contact technologies remove the dopants from the absorber material altogether, incorporating them into a contact structure that is external to the c-Si wafer. An archetypal example of such a device structure is the silicon heterojunction (SHJ) cell (Box 2). In addition, dopant-free passivating contact approaches are also being explored which, in principle, offer a means of effectively eliminating the aforementioned energy loss mechanisms that con- strain the efficiency in c-Si solar cells with heavily doped contacts. Following the passivating contact approach a spate of record effi- ciencies, the first to match or surpass the long-held 25% record set by a high efficiency PERC cell design12,13, were achieved in 2014/15 on devices fabricated on large-area wafers: by SunPower (25%; now 25.2%)14,15, Kaneka (25.1%)16 and Panasonic (25.6%)17. On the labo- ratory scale, research at the Fraunhofer Institute for Solar Energy Systems in 2015 yielded a small-area device (4 cm2) featuring a full- area rear-side passivating contact with a PCE of 25.1%18, now 25.7%, a record for a device with both sides contacted19. Kaneka, after mov- ing to an interdigitated back contact (IBC) cell architecture to maxi- mize light coupling into the c-Si absorber, reported a device with a certified efficiency of 26.7%the current high watermark for c-Si solar cells20,21. Put into historical context, in the past four years c-Si PV research has yielded an additional 1.7% absolute improvement in record device efficiency, compared to just 1.8% over the preceding 25 years12. This progress is highlighted in Fig. 1a, which plots the recent rise in passivating contact cell efficiencies, as well as the historical Passivating contacts for crystalline silicon solar cells Thomas G. Allen1,4, James Bullock 2,3,4, Xinbo Yang1, Ali Javey3 and Stefaan De Wolf 1* The global photovoltaic (PV) market is dominated by crystalline silicon (c-Si) based technologies with heavily doped, directly metallized contacts. Recombination of photo-generated electrons and holes at the contact regions is increasingly constraining the power conversion efficiencies of these devices as other performance-limiting energy losses are overcome. To move forward, c-Si PV technologies must implement alternative contacting approaches. Passivating contacts, which incorporate thin films within the contact structure that simultaneously supress recombination and promote charge-carrier selectivity, are a promising next step for the mainstream c-Si PV industry. In this work, we review the fundamental physical processes governing contact formation in c-Si. In doing so we identify the role passivating contacts play in increasing c-Si solar cell efficiencies beyond the limitations imposed by heavy doping and direct metallization. Strategies towards the implementation of passivating contacts in industrial environments are discussed. Nature Energy | VOL 4 | NOVEMBER 2019 | 914928 | www.nature.com/natureenergy 914 Review Article NaTuRe EneRgy development of technologies with heavily doped, directly metal- lized contacts. Tellingly, all of the devices with efficiencies greater than 25% feature passivating contacts. Indeed, the most successful devices have both their electron and hole contacts passivated. And while it is remarkable that these high-performance devices have come from a variety of cell architectures (full-area, front- and rear- side contacted16,18,19; partial-area, all-back contacted14,15,17,20,21), the common path to achieve high performance solar cells is clear: pas- sivating the contact regions of the device. This article reviews the various conceptual designs and material combinations used to fabricate passivating contacts on c-Si, as well as solar cell architectures that incorporate passivating contacts. In doing so we elucidate the physics of contact formation and the his- torical progression that has led to this surge in efficiency gains, and critically evaluate the manufacturing potential of these emerging technologies. As such, this review provides an overview of concepts and materials related to contact formation and passivating contacts. For detailed examinations of surface passivation2225, contact forma- tion26,27, fabrication techniques and additional material details in the specific context of passivating contact formation24,28,29, we direct the reader to other review articles in the literature. Carrier selectivity and Fermi level pinning In order for a solar cell to function there must be an internal physi- cal mechanism that spatially separates photoexcited electrons and holes within the light-absorbing semiconductor, resulting in their extraction at the negative and positive device terminals, respec- tively30. This process of charge-carrier selectivity at the terminals implies an asymmetric internal flow of charge carriers towards the solar cells contact regions: that is, a strong electron and weak hole current towards the electron contact, and vice versa for hole and electron currents towards the hole contact31. On the device level, the suppression of the current of non-col- lected charge carriers to the contact of opposite polarity (for exam- ple, holes to the electron contact) is strongly reflected in the open circuit voltage (Voc) since these non-collected carriers recombine at the contact, reducing the electrochemical potential of the system and so lowering the device voltage. The energy losses associated Box 1 | Fabrication of Al-BSF and PERC cells The vast majority of commercially manufactured c-Si solar cells, commonly called Al-BSF solar cells, are processed with only five main fabrication steps (texturing; front phosphorus diffusion; sili- con nitride, SiNx, deposition; screen printing and co-firing of the metal electrodes). This simplicity is a result of the fact that many of the processes and materials combine to enact multiple functions in the device. For example, the phosphorus diffusion getters bulk im- purities, establishes a low contact resistance at the silicon/metal in- terface, mitigates the effects of surface defects on recombination and enables lateral charge transport between the front metal fingers. The SiNx layer further passivates surface defects at the non-contacted, phosphorus diffused, textured front side of the device; it also acts as an anti-reflection coating (ARC) and passivates bulk defects af- ter contact firing via hydrogenation. The aluminium screen-printed paste, sintered at the same time as the front screen-printed silver grid, alloys with the silicon surface, undergoing a meltrecrystalliza- tion process leaving a heavily doped p+ region under the remaining Al metal contact; the etching of the SiNx by glass frit in the Ag paste ensures the formation of the metal contact to the n+ silicon surface. This simplicity in manufacturing has enabled low cost, high throughput production at the expense of device performance. Recombination at the rear contact constrains the PCE to 20%, so Al-BSF cells are typically fabricated on lower quality multicrystalline wafers. PERC devices are manufactured in a similar way to the Al-BSF cell but with rear-surface passivation (often aluminium oxide, AlOx) and localized aluminium BSF contacts (typically defined by laser ablation of the AlOx layer). The addition of the passivation layer at the rear suppresses surface recombination, thereby increasing the device voltage relative to the full-area Al-BSF cell. For this reason, PERC cells have a higher efficiency potential and benefit from being fabricated on monocrystalline silicon wafers with higher bulk lifetimes. An additional upgrade to the PERC design comes in the form of the so-called selective emitter. Here, a very heavy diffusion aligned directly underneath the front metal grid enables the formation of a low contact resistance and minimizes contact recombination. Outside of the contact region, where the surface defects are passivated with SiNx, a lighter diffusion, with reduced Auger recombination and parasitic free carrier absorption, is utilized, optimized for lateral charge transport (in concert with the front metal grid pattern). With additional technological advancementsfor example, using Al paste with boron additives to increase the dopant density in the local BSF; and continued improvements in p-type silicon bulk lifetime, front metallization, and surface passivationthe PCE of PERC cells in manufacturing environments are expected to reach 24%5. However, all of the additional processing steps add complexity, and therefore cost, to the manufacturing process, impacting the potential viability of high-efficiency PERC concepts relative to simpler high-efficiency cell designs with passivating contacts. Ag grid SiNx ARC/passivation n+/n++ selective emitter p-type c-Si wafer Passivation layer (AlOx) LBSF and contact Ag grid SiNx ARC/passivation n+ diffusion p-type c-Si wafer Al-BSF and contact 2. Saw-damage removal and texturing 1. As-cut p-type silicon wafer 3. Phosphorus (n+) diffusion Al-BSF and PERC process steps Al-BSF PERC 4. PECVD SiNx ARC/passivation 5. Screen printing front Ag, rear Al; co-firing 4. Selective emitter formation 5. Front and rear ARC/passivation 6. Rear contact opening 7. Screen printing front Ag, rear Al; co-firing Nature Energy | VOL 4 | NOVEMBER 2019 | 914928 | www.nature.com/natureenergy 915 Review Article NaTuRe EneRgy with the collected current (electrons passing through the elec- tron contact) manifest in the series resistance of the device which strongly influences the fill factor (FF). Figure 1b, which plots the FF versus Voc for those cell configurations in Fig. 1a for which the data are available, shows that passivating contacts have enabled more advantageous FF/Voc combinations compared to cells with heavily doped contacts, indicative of enhanced charge-carrier selectivity32. At a fundamental level, the asymmetric internal currents that are a consequence of charge carrier selection are governed by both the conductivity, σe and σh, and the gradient in electrochemical potential, grad(ηe) and grad(ηh), for electrons and holes through- out the bulk material leading toward the contact areas30,33, as shown in the conceptual solar cell diagram in Fig. 2. Unfortunately, these parameters are difficult to extract experimentally and instead, in c-Si devices, a pair of equilibrium parameters are typically used to provide a simple, first-order approximation to model the solar cell operation under illumination: the saturation current contribu- tion from contact recombination J0c to represent the flux of non- collected charge carriers to the contact, and the contact resistivity ρc to represent the interface resistance presented to collected charge carriers. It follows that an effective, highly selective contact is one that minimizes both recombination (J0c) and resistive losses (ρc). It is important to be aware that this model of solar cell operation is not applicable to, for example, so-called non-ideal recombination where the value of J0c varies with illumination, and non-Ohmic contacts, in which the value of ρc cannot reliably be defined, and is, by defini- tion, non-linear with applied voltage. In such cases, more detailed device modelling is required34. A secondary parameter to be considered is the fraction of the solar cells surface area that is contacted, fc. In the case of a partial contact fraction (fc 100%), a state-of-the-art surface passivation layer (for example, AlOx or SiNx) can cover the non-contacted area, Box 2 | Monofacial, bifacial and IBC silicon heterojunction devices A relatively simple passivating contact device design is that of the silicon heterojunction cell (SHJ), which takes the doping outside of the c-Si absorber and places it within the contact structure in the form of n- and p-doped a-Si:H layers. The SHJ device architecture, like the Al-BSF cell, benefits from a conceptually facile fabrication procedure: a thin film of intrinsic a-Si:H is sandwiched between the silicon wafer and the doped a-Si:H layers in order to passivate surface defects, resulting in high operating voltages; a transpar- ent conductive oxide (TCO; typically sputtered indium tin oxide, ITO) provides lateral charge transport to the screen printed metal fingers and acts as the ARC. The most critical performance limitation of this design is parasitic absorption in the front TCO and a-Si:H layers, spurring research into alternative materials and device designs. One solution to this problem is to place all of the contacts on the rear side of the wafer in an IBC architecture. Alongside the increase in fabrication complexity, the transferral of the front contacts to the rear side of the cell places stricter requirements on both the electron and hole contact resistivities owing to their relative reduction in surface area. In addition, since the vast majority of excess carriers are photo-generated at the front of the wafer, high bulk lifetimes and state-of-the-art surface passivation is necessary to achieve the long diffusion lengths needed to maintain a high quantum efficiency. A simpler strategy to improve the energy yield of conventional SHJ cells is to move toward bifacial designs. Bifacial cells can absorb light from both the front and the rear side of the device, thereby collecting the otherwise rejected environmental albedo radiation, resulting in a relative increase in sunlight absorbed within the cell, and so potentially higher energy output. Since the bifacial device absorbs albedo radiation from the rear side of the cell, the increases in energy yield from bifacial cells and modules are heavily dependent on location and environmental factors, as well as cell and module design. However, to further improve the short wavelength response, both the mono- and bifacial configurations, highly transparent contact materials, TCOs, and passivating interlayers are needed. Wide-bandgap, dopant-free materials are particularly promising transparent alternatives to the doped a-Si:H electron and hole transport layers (ETLs and HTLs), already showing increased currents on the device level. Monofacial SHJ SHJ process steps 2. Saw-damage removal and texturing 1. As-cut n-type silicon wafer 3. PECVD front and rear a-Si:H layers 4. PVD front and rear TCO 5. Front and rear metallization Metal grid TCO TCO Metal i/n a-Si:H i/p a-Si:H n-type c-Si wafer ARC and passivation c-Si wafer a-Si:H (i) p/n a-Si:H TCO Interdigitated metallization IBC SHJ Bifacial SHJ Metal grid TCO i/n a-Si:H TCO Metal grid i/p a-Si:H n-type c-Si wafer Nature Energy | VOL 4 | NOVEMBER 2019 | 914928 | www.nature.com/natureenergy 916 Review Article NaTuRe EneRgy reducing the global J0 and increasing the device voltage. Indeed, it is the partial rear-contact fraction and rear-surface passivation that differentiates the Al-BSF from the PERC cell structure. This improvement in global J0 must be balanced against an increase in both the cells series resistance, due to the smaller contact area, and fabrication complexity. A conceptually simple method to achieve carrier selectivity is to apply conductive layers (for example, metals) directly to the silicon wafer with asymmetrical work functions (ϕ) relative to the c-Si con- duction and valence band edges. In this way, following Schottky Mott theory, the work function of the outer metal can be used to manipulate the surface potential of the underlying silicon wafer, with electrons (holes) accumulating at the low (high) work func- tion interface, displacing minority carriers and reducing the J0c 3436. With the proper choice of contact metal, the energetic barriers that impede the transfer of charge at the contact interface (that is, the Schottky barrier, ϕB) can be made sufficiently small to enable the formation of a low-resistance contact by thermionic emission at room temperature (Fig. 3b). In practice, the formation of carrier-selective contacts via direct metallization is complicated by the existence of surface phenomena such as dangling bonds, metal induced gap states (MIGS) and inter- face dipoles, which are not accounted for in SchottkyMott theory26. As a consequence, the metal work function is unable to manipulate the concentration of carriers at the semiconductor surface to a sig- nificant extent. This commonly results in the formation of a sig- nificant Schottky barrier at the semiconductor surface regardless of the metal work functionbehaviour which has been termed Fermi level pinning (FLP). The influence of FLP on the silicon surface, empirically demonstrated in plots of barrier height versus metal work function26,27, indicate a strong pinning effect that typically results in the depletion of charge carriers from the contacted silicon sub-surface, as shown in Fig. 3c, for most metalsilicon contacts. To work within the constraints imposed by FLP on directly metallized surfaces, either the work function of the contact mate- rial has to take extreme values to lower the barrier height, ΦB 37,38, or the width of the depletion region within the semiconductor, W, has to be narrowed (for example, via heavy doping) so that quantum mechanical tunnelling of charge carriers through the Schottky bar- rier can occur, as shown in Fig. 3d. The efficacy of the heavy doping approach is shown in Fig. 3f which plots experimental ρc values ver- sus surface doping concentration for p- and n-type surface doping (NA and ND). However, heavy doping results in an Auger-limited floor in the recombination at directly metallized contacts of J0c 200 fA cm2 , two-to-three orders of magnitude greater than state- of-the-art passivated, non-metallized surfaces9,10,39. This is shown empirically in Fig. 3g which plots J0c as a function of sheet resis- tance of an unpassivated heavily doped region (used here as a proxy for overall doping level in the diffused silicon sub-surface). With increased doping, and so decreasing sheet resistance, the J0c plateaus as the Auger recombination contribution (dashed lines in Fig. 3g) dominates the measured value, thereby constraining the selectivity of heavily doped, directly metallized contacts. An alternative (or complementary) route to contact formation is to apply a passivat- ing interlayer between the semiconductor and contact material to de-pin the Fermi levelthe passivating contact approach (Fig. 3e). 600 625 650 675 700 725 750 0.72 0.74 0.76 0.78 0.80 0.82 0.84 0.86 b Fill factor FF (/1) Open circuit voltage Voc (mV) 2013 2014 2015 2016 2017 2018 20 21 22 23 24 25 26 27 1982 1987 1992 1997 2002 2007 2012 2017 8 10 12 14 16 18 20 22 24 26 28 30 a Solar world Trina Jinko Longi Schott ISFH Centrotherm Stanford UNSW ASEC Efficiency (%) Year ORNL UNSW (PERC) Bosch Heavily doped, directly metallized contacts MINP Sanyo/Panasonic SHJ Sunpower Kaneka SHJ ISE TOPCon ISFH POLO Dopant free Dashed line: small area Solid line: large area Both sides contacted IBC c-Si efficiency limit Fig. 1 | Historical progression of notable c-Si solar cell efficiencies. a, The solid, coloured data points represent passivating contact devices; open data points represent heavily doped, directly metallized contacts; circles indicate both sides contacted designs; and diamonds represent IBC designs12,1521,35,69,71,81,126,127,129,147176. The red open diamonds represent Sunpower devices fabricated prior to their explicitly mentioning the use of passivating contacts in the device structure. Record efficiencies of large-area industrial PERC cells (open circles, solid line) are approaching the efficiency ceiling of this device design, foreshadowing a shift in production towards passivating contact cell architectures. The theoretical efficiency limit for c-Si solar cells (29.4%) is represented by the dotted line. Inset: details of recent results, highlighting the progress in passivating contact cell structures. b, FF vs. Voc for the cell types in a for which data is available1519,21,35,69,71,81,126,127,129,147156,159,160,162,163,168172,174183. For reference the Voc for the optimum c-Si cell efficiency is represented in the vertical hatched line4, and the empirical relationship describing the influence of Voc on FF of Green184 is plotted. The FF/Voc data of the 25% PERC cell (the highest efficiency obtained to date utilizing the heavy doping approach) is represented by dashed lines. All data are tabulated in Supplementary Data 1. Nature Energy | VOL 4 | NOVEMBER 2019 | 914928 | www.nature.com/natureenergy 917 Review Article NaTuRe EneRgy Passivating contacts: materials and devices Due to the inherent limitations of directly metallized, heavily doped contacts, considerable effort has been devoted towards the alter- native concept of passivating contacts. Rather than invoking the compromises implicit to heavy doping, passivating contacts directly address recombination losses and FLP effects at the c-Si surface, most commonly by integrating a thin passivating interlayer between the c-Si surface and the outer electrode. The passivating interlayer not only passivates the c-Si surface but also physically separates the c-Si absorber from overlying metallic layers, which would other- wise induce energy states within the silicon bandgap (via MIGS)40. Additionally, the suppression of FLP introduces a range of potential mechanisms that can be used to achieve carrier selectivity. These include the exploitation of asymmetries in band offsets, work func- tions, tunnelling probabilities and charge-carrier mobilities at the c-Si/contact interface, as well as the use of energy-selective defect bands30,33,41,42. Thus far, the most successful and empirically realiz- able of these strategies involves the use of heterocontacts with asym- metric work functions on top of a thin passivating layer applied to the c-Si surface. Passivating contacts also have several practical advantages over conventional contacting schemes. Compared to directly metallized, heavily doped contacts, passivating contacts are typi- cally characterized by a very low J0c. Hence they can be applied in simple large-area (fc up to 100%) configurations, in contrast to heavily doped contacts43. The ability to apply passivating contacts in a large-area configuration not only simplifies device fabrication but also means that a higher ρc can be tolerated: values as high as 100 mΩcm2 can result in no significant PCE loss for full-area con- tacts (see below)27,43. When applied to the rear of a cell in a so-called hybrid architecture (Fig. 4b), such passivating contact configura- tions also simplify the current flows in the device to one dimen- sion, eliminating lateral resistive losses18 and permitting the use of lower doping concentrations in the c-Si absorber. Finally, the high temperatures (750 oC) required to make heavily doped contacts, and the associated necessity for cleanliness throughout the fabrica- tion process, are relaxed when dealing with many passivating con- tact technologies, some of which can be deposited at or below 100 oC44,45. However, lower fabrication temperatures, and the disabling of impurity gettering (for example, by removing the phosphorus diffusion step) in some passivating contact cell structures, require high purity wafers with stable bulk lifetimes in their pre-processed state. In addition, cells with passivating contacts on both sides of the device require a lateral charge transport mechanism, typically a TCO, as an alternative to a front-side diffused surface, which can adversely affect the Jsc. Metalinsulatorsemiconductor passivating contacts. Early attempts at contact passivation on c-Si solar cells took the form of metalinsulatorsemiconductor (MIS) contacts. During the 1970s and 1980s a range of different structures were proposed for passiv- ating contacts featuring different metals and passivating insulator layers36,4649. A particularly striking example is that of the metal insulatorsemiconductorinsulatormetal (MISIM) cell proposed by Green36 and later realized by Tarr et al47. This cell design mim- ics the simple contacting arrangement described aboveusing two metals with asymmetric work functions as electron and hole con- tactswith a thin silicon oxide interlayer to physically separate the metal from the silicon wafer and passivate surface defects. However, a lack of affordable, high-work-function metals limited the appli- cability of the MISIM cell structure. Instead, the MIS inversion layer (MIS-IL) cell structure received comparatively more atten- tion. The archetype of the MIS-IL family, a p-type cell with a front electron MIS contact, and a rear Al-BSF hole contact, is shown in Fig. 4a. The front electron contact features a combination of ther- mally evaporated Al and a tunnelable (15 Å) thermally grown SiO2 layer50. The benefits of the MIS approach were demonstrated through improvements in Voc, as highlighted by Godfrey and Green in 1979, who reported a Voc of 655 mV, 20 mV higher than any pre- viously reported c-Si device49. These MIS cells relied on a silicon monoxide ARC, deposited in the non-contacted areas, with a posi- tive fixed-charge density to form an electron inversion layer at the surface. In this way, the fixed-charge density in the non-contacted areas performs a similar role to that of the metal work function in the contacted areas. The effect of the fixed charge density was later enhanced through the application of PECVD SiNx, and later Cs+ ion incorporation, to increase the magnitude of positive charge, aiding in the formation of the induced inversion layer5153. After reaching a peak PCE of 19.6% in 200154, further develop- ment of the MIS-IL architecture stalled as other contact approaches garnered more research attention. One such example is the metal insulatorNP (MINP) cell concept. MINP cells utilized a hybrid front contact, with an MIS contact formed on top of a lightly dop- ant-diffused surface, with the intention of providing benefits in terms of lateral resistance and recombination55. Using a Ti/SiOx/c- Si(n+) front MIS electron contact, this cell structure held the c-Si efficiency record for a short time in the 1980s becoming the first silicon device with a PCE over 18% (Fig. 1a)56. Since then, the use of MIS contacts on lightly diffused surfaces has been explored with different metals and insulators being featured in both n- and p-type cells with efficiencies above 21%5759. Electron-selective virtual surface Drivers Trend Measured Je (mpp) Jh (mpp) σe, grad(ηe) σh, grad(ηh) ρc FF J0c b Absorber region (σh  σe) Hole-selective region (σhσe) a e Metal contact Metal contact ARC ETL ARC HTL Passivating interlayer Passivating interlayer Electron-selective region (σhσe) e e h+ h+ h+ Voc Fig. 2 | Conceptual schematic of the operation of a solar cell. a, Absorbed photons (wavy arrows) generate free electrons and holes (represented in this and all other Figs. by red and blue colours, respectively) that are directed toward their respective contacts via the formation of charge carrier selective regions. The features of a typical passivating contact cell design are identified on the right-hand side of the cell schematic. b, The electron- selective virtual surface summarizing the physical mechanisms that drive carrier selectivity (σ; grad(η)), the empirically probed values (ρc; J0c), and their general influence at the cell level (FF; Voc). A good charge carrier selective region will maximize the flow of the selected carrier (electrons in the electron-selective virtual surface above, represented by the thick arrow) at maximum power point (mpp), Je(mpp), and minimize the flow of the non- selected carrier, that is, holes or Jh(mpp) (represented by the thin arrow), via the suppression of recombination. Nature Energy | VOL 4 | NOVEMBER 2019 | 914928 | www.nature.com/natureenergy 918 Review Article NaTuRe EneRgy The external doping approach. A parallel stream of research initi- ated in the 1980s involved the development of passivating contacts with polycrystalline silicon (poly-Si)60,61 and semi-insulating poly- crystalline silicon (SIPOS) based material systems41,62. These inher- ited strongly from earlier research into microelectronic devices63, and were typically composed of a thin SiOx layer sandwiched between the heavily-doped silicon-based outer layer and the c-Si wafer. By the mid-1980s doped poly-Si and SIPOS contacts with thin chemically and thermally grown interfacial SiOx layers were found to provide low J0c and ρc on c-Si62,64, to the extent that SIPOS based contacts were the first to demonstrate a Voc above 700 mVa significant milestone at the time41. The physical mechanism that determines the performance of poly-Si based contacts is complicated by in-diffusion of dopant atoms from the poly-Si into the c-Si wafer, which is almost uni- versally reported for such contacts. This renders poly-Si contacts conceptually akin to the MINP, rather than MIS, design, although the dopant dose entering the c-Si absorber is typically low and hence does not significantly incur the deleterious heavy dop- ing effects associated with the Al-BSF and PERC cells. The small amount of in-diffusion occurs during the high temperature steps (700 oC) required for both SIPOS and poly-Si based contacts, in some cases assisted by the formation of pinholes in the thin SiOx layer65. As such, the oxide thickness, preparation method and ther- mal budget all play critical roles in determining the contact prop- erties66,67. Hydrogenation treatments of the SiOx/Si interface, for example, by capping the annealed poly-Si with hydrogen-rich SiNx or AlOx, exposure to hydrogen plasma, or via the release of hydro- gen from the doped silicon film itself during the high temperature anneal, have been demonstrated to have a beneficial effect on the J0c, indicative of the substantive role of the defect passivation provided by the SiOx interlayer in the poly-Si contact structure68. A thorough 101 102 1031014 1013 1012 1011 Modelled (Erfc) Surface J0 component Auger J0 component Total J0 101 102 103 1014 1013 1012 1011 Recombination parameter J0c (A cm2) n-type p-type Sheet resistance,Rsh (Ω/) Modelled (Gauss) Surface J0 component AugerJ0 component Total J0 1016 1018 1020 106 104 102 100 Modelled: TFE FE 1016 1018 1020 106 104 102 100 Contact resistivity, ρc (Ωcm2) Modelled: TE TFE n-type p-type Surface dopant concentration, Nd (cm3) Separate materials Φm SchottkyMott alignment CBM VBM Evac CBM VBM Fermi level pinned interface Heavily-doped contact CBM Passivating contact CBM VBM EF Energy (eV) Energy (eV) Energy (eV) Energy (eV) Energy (eV) CBM VBM h+ VBM ΦBΦmχSi W W f g a b c d e χSi χSi Φm Φm χSi Evac Evac Φm χSi Φm χSi Evac EF EF EF EF e e e e ΦB=ΦmχSi Evac Evaporated In-line Al Static Al Screen print Ag/Al Ag Al Aerosol Ag/Ag plating Screenprint Ag Aerosol Ag/Ag plating Evaporated Static Al Electroless plated Ni Ni/Ag plating Aluminum paste HCl-etched surface Aluminium boron paste HCl-etched surface Boron Thin metal Phosphorus Thin metal Bare surface Electroless plated Ni h+ h+ Fig. 3 | Motivation for, and characteristics of, heavily doped contacts. ae, The SchottkyMott relationship implies facile manipulation of the semiconductor surface potential (a, b) via the application of metals (black line in be) of appropriate work function (Φm) relative to the semiconductors electron affinity (χ). In practice, Fermi level pinning dampens this effect, often resulting in the depletion of charge carriers from the surface (c). To improve the selectivity of these contacts, either the width (W) of the barrier (ΦB) has to be narrowed to allow for the tunnelling process to occur (purple arrow), as in the heavy doping approach (d), or the Fermi level has to be de-pinned (by applying a passivating interlayer, represented in white in e), such that the semiconductors surface potential can be influenced by the overlying contact material, facilitating tunnelling or thermionic emission (red arrow) through the contact structure: the passivating contact approach (e). f,g, The efficacy of heavy doping, in terms of ρc 27,185202 (f) and J0c 9,10,203206 (g). The ρc trend was modelled using thermionic emission, thermionic-field emission or field emission models (whichever is dominant at the specific dopant concentration)207, with the barrier heights (ΦB) and tunnelling effective masses (me) of ΦB = 0.35 eV and me = 0.4m0 on p-type surfaces, and ΦB = 0.6 eV and me = 0.3m0 on n-type surfaces. Contacts featuring Al doping are represented as a line, centred around the solid solubility limit of Al in Si at typical peak firing temperatures, to convey the uncertainty in surface doping concentration203. The J0c trend was modelled in EDNA2208,209, assuming an infinite surface recombination velocity and error (Erfc) and Gaussian (Gauss) functions for the phosphorus and boron diffusion profiles, respectively. The Auger and surface recombination components of the total J0 are represented by the dashed and dotted lines in g, respectively. For the empirical data in g, all values of J0c have been corrected to the same value of the intrinsic carrier density in silicon, ni = 8.59 x 109 cm3, wherever possible. All data are tabulated in Supplementary Data 1; some data sets are a compilation from multiple sources. We note that some of the ρc results were obtained from samples in which a metal layer is fired through a dielectric layer(s). Nature Energy | VOL 4 | NOVEMBER 2019 | 914928 | www.nature.com/natureenergy 919 Review Article NaTuRe EneRgy review of poly-Si passivating contacts, including deposition meth- ods and hydrogenation treatments can be found in the review of Schmidt et al24. Recent years have seen a revival in interest in poly-Si contacts for c-Si solar cells. The current state-of-the-art polysilicon contacts can be implemented via a range of different deposition and doping tech- niques, exhibiting J0c 5 fAcm2 and ρc 2 mΩcm2 for both n-type and p-type contacts24,69,70. At the device level, a particularly promis- ing hybrid structure, being developed by several groups, is shown in Fig. 4b which features a full-area n+ poly-Si rear contact and a boron diffused front hole contact19. This hybrid structure, some- times referred to as the tunnel-oxide passivating contact (TOPCon) solar cell, was recently demonstrated at 25.7%19. Following shortly after this, an all poly-Si contacted IBC device was also demonstrated with a PCE of 26.1%, the highest efficiency achieved for a solar cell with both n+ and p+ poly-Si contacts71. The early 1990s saw the development of a low temperature (200 oC) alternative passivating heterocontact utilizing a stack of intrinsic and doped hydrogenated a-Si:H layers, now known as the silicon heterojunction (SHJ) contact (Box 2). This structure was inherited from earlier research on a-Si:H/poly-Si tandem cells72, and the known surface passivation of c-Si by thin films of a-Si:H73. Work on SHJ cells was pioneered by Sanyo (later acquired by Panasonic) and trademarked as the Heterojunction with intrinsic thin-layer or HIT cell74. Optimization of the SHJ structure over the following decade resulted in an efficiency increase from 14.5% to above 20% by the year 2000 (ref. 75), marking its competitiveness with conven- tional dopant-diffused homojunction technologies. Conceptually and practically, SHJ contacts, compared to the poly-Si/SiOx structure described above, more closely resemble the MIS passivating contact archetype: a passivating interlayer (intrinsic a-Si:H) alleviates FLP, allowing the outer layer (boron or phosphorus doped a-Si:H) to manipulate the c-Si surface poten- tialproviding a selective conductive pathway for the collected carrier. Physically, the major difference between the SHJ and poly- Si contacts is in the charge transport at the contact interface. For SHJ contacts, direct tunnelling from the silicon wafer into the doped a-Si:H layer is not a likely transport mechanism owing to the relative thickness of the intrinsic a-Si:H passivation layer (5 nm), and so bulk current transport through the contact structure and thermal transport over energy barriers at the contact interfaces dominate ρc (refs. 76,77). In addition, unlike in the poly-Si contacts where a dopant tail is often present underneath the c-Si surface, the dopants in the SHJ contact structure are strictly confined to the outer a-Si:H layers, placing stringent requirements on the surface passivation provided by the intrinsic a-Si:H. The induced surface potential in the c-Si wafer therefore plays a more prominent role in the SHJ
